Repository: Yang1Bai/collective-exp-data-index

# Analysis result policy

This directory versions compact scientific results: JSON summaries, decision
records, checksums, independent-verification reports, small contrast tables,
and figure source data. Large row-level predictions, repeated bootstrap draws,
model checkpoints, embeddings, and scheduler archives are excluded from Git
because they are deterministic intermediates and can exceed GitHub's file-size
limits.

The code, frozen designs, environment specifications, input hashes, and compact
verification outputs required to reconstruct those intermediates remain in the
repository. The public attempt index is

File: analysis/results/multistage_battery_stage1/stage1_source_table.csv (part 1 of 3)
archive_name,archive_sha256,at_csv_data_rows,at_csv_member,at_meta_member,cell,charge_discharge_disagreement_at_percent,charge_discharge_disagreement_et_percent,elapsed_seconds,error,et_csv_data_rows,et_csv_member,et_meta_member,file_id,lab,mapping_method,metadata_conflict_flags,q_charge_at_Ah,q_charge_et_Ah,q_discharge_at_Ah,q_discharge_et_Ah,q_rel_charge_percent,q_rel_discharge_percent,q_rel_end_percent,q_rpt_at_Ah,q_rpt_et_Ah,sampling,serial,serial_internal,stage,status,tp,type,amb_temp_tp,soc_max_tp,dod_tp,c_ch_tp,c_dch_tp,m_0,scale,R_1khz_0,resistance_meter,U_0, volt_meter,condition_group
TP_k01_01.zip,ffcd328738636f2ce0cd9239bdbf8466b48c169f240beac95260bc74a6c52b14,328720.0,TP_k01_01/TP_k01_01_09_AT_T23.csv,TP_k01_01/TP_k01_01_09_AT_T23_meta.txt,1,0.2559718965776413,0.2591461128843649,27.885,,319140.0,TP_k01_01/TP_k01_01_01_ET_T23.csv,TP_k01_01/TP_k01_01_01_ET_T23_meta.txt,47627050,SIE,exact-archive-serial-plus-internal-serial,,4.834780902900966,4.901686711728445,4.847172442703219,4.914405722718948,98.6350451841936,98.63191433900307,98.63347773323248,4.840976672802093,4.9080462172236965,FF,TP_k01_01,S001,1,extracted-stage1,1,k,10,0.05,0.0,0.0,0.0,68.643,Sartorius BP 310S,13.44,HP 4338B Milliohmmeter,3.5785,Fluke 189,k|10|0.05
TP_k02_05.zip,af8a2e3f00f7d9a7e8b8164cc4fad990db0609b841e52586a39c209297fe4d08,319946.0,TP_k02_05/TP_k02_05_02_AT_T23.csv,TP_k02_05/TP_k02_05_02_AT_T23_meta.txt,5,0.9221091770692602,0.9622835616185198,29.151,,319110.0,TP_k02_05/TP_k02_05_01_ET_T23.csv,TP_k02_05/TP_k02_05_01_ET_T23_meta.txt,47627053,SIE,exact-archive-serial-plus-internal-serial,,4.771598924078171,4.821954769583252,4.815802076311684,4.868579981052401,98.95569643616892,98.91594869661958,98.9357269449033,4.793700500194928,4.845267375317826,FF,TP_k02_05,S014,1,extracted-stage1,2,k,10,0.5,0.0,0.0,0.0,68.232,Sartorius BP 310S,12.4,HP 4338B Milliohmmeter,3.5776,Fluke 189,k|10|0.5
TP_k01_02.zip,412f526d1f4743639bb77fa92a95efdad4b74819050c77ebcb80e80480dbd6ba,328680.0,TP_k01_02/TP_k01_02_09_AT_T23.csv,TP_k01_02/TP_k01_02_09_AT_T23_meta.txt,2,0.8293813630054047,0.652289022085655,29.945,,319373.0,TP_k01_02/TP_k01_02_01_ET_T23.csv,TP_k01_02/TP_k01_02_01_ET_T23_meta.txt,47627056,SIE,exact-archive-serial-plus-internal-serial,,4.781908064801083,4.84952343342388,4.821733471336368,4.881259848980917,98.6057316857822,98.7805120094769,98.6934068658456,4.801820768068726,4.865391641202399,FF,TP_k01_02,S002,1,extracted-stage1,1,k,10,0.05,0.0,0.0,0.0,68.278,Sartorius BP 310S,12.56,HP 4338B Milliohmmeter,3.5769,Fluke 189,k|10|0.05
TP_k02_03.zip,1707ffa296571c88514a1787064f814d8b58c2b7e068cc743121d3b2d95609d6,328566.0,TP_k02_03/TP_k02_03_09_AT_T23.csv,TP_k02_03/TP_k02_03_09_AT_T23_meta.txt,3,0.1803385235297512,0.0105186078646567,29.603,,319647.0,TP_k02_03/TP_k02_03_01_ET_T23.csv,TP_k02_03/TP_k02_03_01_ET_T23_meta.txt,47627059,SIE,exact-archive-serial-plus-internal-serial,,4.781881952376959,4.879033000749958,4.790513310518728,4.878519821390684,98.00880526206596,98.1960407235392,98.10241806916156,4.786197631447843,4.878776411070321,FF,TP_k02_03,S006,1,extracted-stage1,2,k,10,0.5,0.0,0.0,0.0,68.301,Sartorius BP 310S,13.35,HP 4338B Milliohmmeter,3.5766,Fluke 189,k|10|0.5
TP_k02_04.zip,34d24d949e47abeccb540962147403d7eca086b9e7b6a9d018f2268a0383923c,320060.0,TP_k02_04/TP_k02_04_02_AT_T23.csv,TP_k02_04/TP_k02_04_02_AT_T23_meta.txt,4,0.3603418440504848,0.4916001400744303,29.364,,319299.0,TP_k02_04/TP_k02_04_01_ET_T23.csv,TP_k02_04/TP_k02_04_01_ET_T23_meta.txt,47627062,SIE,exact-archive-serial-plus-internal-serial,,4.821823323858856,4.860037667107522,4.839229732227354,4.883988490226694,99.21370273511872,99.08356135382164,99.148472100667,4.830526528043105,4.872013078667108,FF,TP_k02_04,S013,1,extracted-stage1,2,k,10,0.5,0.0,0.0,0.0,68.344,Sartorius BP 310S,12.4,HP 4338B Milliohmmeter,3.5754,Fluke 189,k|10|0.5
TP_k01_03.zip,1351eec64b91152838e3d2a5700d4247ba9afc7c6a17acc167bc82b448702fef,328858.0,TP_k01_03/TP_k01_03_09_AT_T23.csv,TP_k01_03/TP_k01_03_09_AT_T23_meta.txt,3,0.5142322308709595,0.1390165240224467,29.554,,319573.0,TP_k01_03/TP_k01_03_01_ET_T23.csv,TP_k01_03/TP_k01_03_01_ET_T23_meta.txt,47627068,SIE,exact-archive-serial-plus-internal-serial,,4.82680352701493,4.900671586002438,4.851688489721095,4.907489068008309,98.49269518083004,98.86295053307454,98.67795153598249,4.839246008368013,4.904080327005373,FF,TP_k01_03,S003,1,extracted-stage1,1,k,10,0.05,0.0,0.0,0.0,68.606,Sartorius BP 310S,12.33,HP 4338B Milliohmmeter,3.5748,Fluke 189,k|10|0.05
TP_k03_04.zip,b280232b126896d218dc4cc167620d2ecfcccfb04a4c6bdd116181a70dfdb692,320323.0,TP_k03_04/TP_k03_04_02_AT_T23.csv,TP_k03_04/TP_k03_04_02_AT_T23_meta.txt,4,0.2253700043963518,0.2433923344184127,29.599,,321091.0,TP_k03_04/TP_k03_04_01_ET_T23.csv,TP_k03_04/TP_k03_04_01_ET_T23_meta.txt,47627071,SIE,exact-archive-serial-plus-internal-serial,testpoint_metadata_conflict,4.7979988973701095,4.896159208637124,4.808824346353474,4.908090604883794,97.995156875335,97.97749743186188,97.98631640816552,4.803411621861792,4.902124906760459,FF,TP_k03_04,S016,1,extracted-stage1,3,k,10,1.0,0.0,0.0,0.0,68.658,Sartorius BP 310S,12.39,HP 4338B Milliohmmeter,3.5793,Fluke 189,k|10|1.0
TP_k03_05.zip,239651b482cb53eea5c3d88140fc6f64226f708e6ea424f97288874b3ed71160,324413.0,TP_k03_05/TP_k03_05_02_AT_T23.csv,TP_k03_05/TP_k03_05_02_AT_T23_meta.txt,5,0.6752148828212928,0.7945452808756358,29.222,,318965.0,TP_k03_05/TP_k03_05_01_ET_T23.csv,TP_k03_05/TP_k03_05_01_ET_T23_meta.txt,47627074,SIE,exact-archive-serial-plus-internal-serial,testpoint_metadata_conflict,4.746932404577843,4.828594200376544,4.779092975130405,4.86711259075478,98.30878735280068,98.19154346682733,98.24993252087322,4.763012689854124,4.847853395565662,FF,TP_k03_05,S017,1,extracted-stage1,3,k,10,1.0,0.0,0.0,0.0,68.284,Sartorius BP 310S,12.57,HP 4338B Milliohmmeter,3.5768,Fluke 189,k|10|1.0
TP_k02_06.zip,17e3bf02a90819f6219d8f2642f491a6e70b116f94d2036d954fcd831d602899,320253.0,TP_k02_06/TP_k02_06_02_AT_T23.csv,TP_k02_06/TP_k02_06_02_AT_T23_meta.txt,6,0.4367927074748682,0.4487768027606159,23.525,,319695.0,TP_k02_06/TP_k02_06_01_ET_T23.csv,TP_k02_06/TP_k02_06_01_ET_T23_meta.txt,47627080,SIE,exact-archive-serial-plus-internal-serial,,4.799528061327098,4.839697215097363,4.820537934689533,4.861465499026889,99.1700068829728,99.15812290870832,99.16405156271064,4.810032998008316,4.850581357062126,FF,TP_k02_06,S015,1,extracted-stage1,2,k,10,0.5,0.0,0.0,0.0,68.213,Sartorius BP 310S,12.68,HP 4338B Milliohmmeter,3.5765,Fluke 189,k|10|0.5
TP_k03_01.zip,8600901070da3054363360806bd1dbe976cb339a969ea137e0e6d4c2d619913d,317634.0,TP_k03_01/TP_k03_01_09_AT_T23.csv,TP_k03_01/TP_k03_01_09_AT_T23_meta.txt,1,0.3195338252527987,0.3766739451871397,23.845,,318764.0,TP_k03_01/TP_k03_01_01_ET_T23.csv,TP_k03_01/TP_k03_01_01_ET_T23_meta.txt,47627083,SIE,exact-archive-serial-plus-internal-serial,,4.687105290359839,4.818397807947958,4.702106143587822,4.836581704065414,97.27518310398632,97.21961565614497,97.24734705304112,4.694605716973831,4.827489756006687,FF,TP_k03_01,S007,1,extracted-stage1,3,k,10,1.0,0.0,0.0,0.0,68.093,Sartorius BP 310S,13.25,HP 4338B Milliohmmeter,3.5746,Fluke 189,k|10|1.0
TP_k01_06.zip,dea9bff5209298aa8bb0ab8fcfe190e40bc83aa4d5e30afc6e7879fe16d9e512,318697.0,TP_k01_06/TP_k01_06_02_AT_T23.csv,TP_k01_06/TP_k01_06_02_AT_T23_meta.txt,6,0.4588678945868809,0.3053658673819974,24.387,,319434.0,TP_k01_06/TP_k01_06_01_ET_T23.csv,TP_k01_06/TP_k01_06_01_ET_T23_meta.txt,47627089,SIE,exact-archive-serial-plus-internal-serial,,4.873316925214266,4.902150073926279,4.895730436188498,4.917142457831468,99.41182647864308,99.56454339432716,99.4883015228187,4.884523680701382,4.909646265878873,FF,TP_k01_06,S012,1,extracted-stage1,1,k,10,0.05,0.0,0.0,0.0,68.613,Sartorius BP 310S,13.29,HP 4338B Milliohmmeter,3.5757,Fluke 189,k|10|0.05
TP_k01_05.zip,d38599b1af228b1ea96c0e2ea242709dad8bfd507542ae0df08243e2ed6dae4e,318449.0,TP_k01_05/TP_k01_05_02_AT_T23.csv,TP_k01_05/TP_k01_05_02_AT_T23_meta.txt,5,0.7594071375518116,0.7270013570419066,24.53,,319429.0,TP_k01_05/TP_k01_05_01_ET_T23.csv,TP_k01_05/TP_k01_05_01_ET_T23_meta.txt,47627092,SIE,exact-archive-serial-plus-internal-serial,,4.824537228107278,4.835684688730397,4.861314753748737,4.870968438710319,99.76947503113472,99.80181179403952,99.78570218476338,4.842925990928007,4.853326563720358,FF,TP_k01_05,S011,1,extracted-stage1,1,k,10,0.05,0.0,0.0,0.0,68.282,Sartorius BP 310S,12.37,HP 4338B Milliohmmeter,3.5776,Fluke 189,k|10|0.05
TP_k02_01.zip,7a6813d522e23aaf0eb8efe93a210e5edfaa4efbaa90b2e57194db4bb3a047af,328704.0,TP_k02_01/TP_k02_01_09_AT_T23.csv,TP_k02_01/TP_k02_01_09_AT_T23_meta.txt,1,0.2320058457761901,0.2094694291106031,33.719,,319942.0,TP_k02_01/TP_k02_01_01_ET_T23.csv,TP_k02_01/TP_k02_01_01_ET_T23_meta.txt,47627095,SIE,exact-archive-serial-plus-internal-serial,,4.789718512693336,4.882173604459226,4.800843845350071,4.892410987730822,98.10627193425805,98.12838409098536,98.1173395921738,4.795281179021703,4.8872922960950245,FF,TP_k02_01,S004,1,extracted-stage1,2,k,10,0.5,0.0,0.0,0.0,68.585,Sartorius BP 310S,12.64,HP 4338B Milliohmmeter,3.5793,Fluke 189,k|10|0.5
TP_k03_03.zip,5376d8f93fdb04adda4bffa1772bb5a31eff5fdcbf0a9b2c193ea5c592773c6d,317758.0,TP_k03_03/TP_k03_03_09_AT_T23.csv,TP_k03_03/TP_k03_03_09_AT_T23_meta.txt,3,0.4473942950518281,0.3491827971322226,24.364,,319530.0,TP_k03_03/TP_k03_03_01_ET_T23.csv,TP_k03_03/TP_k03_03_01_ET_T23_meta.txt,47627098,SIE,exact-archive-serial-plus-internal-serial,,4.704166467222644,4.827586461827487,4.725259824866105,4.844473045791986,97.4434431039041,97.53919116075106,97.49140071626336,4.714713146044375,4.836029753809736,FF,TP_k03_03,S009,1,extracted-stage1,3,k,10,1.0,0.0,0.0,0.0,68.266,Sartorius BP 310S,13.03,HP 4338B Milliohmmeter,3.5752,Fluke 189,k|10|1.0
TP_k04_06.zip,0e356b05719950ed71e4f91e7070c60353ee1cdf01859ed333241fd0e41ca1c5,318840.0,TP_k04_06/TP_k04_06_02_AT_T23.csv,TP_k04_06/TP_k04_06_02_AT_T23_meta.txt,6,0.3282372104198655,0.3844453337377809,28.961,,319042.0,TP_k04_06/TP_k04_06_01_ET_T23.csv,TP_k04_06/TP_k04_06_01_ET_T23_meta.txt,47627104,INT,archive-serial-plus-complement-of-exactly-mapped-twin-stage,archive_internal_serial_conflicts_with_experiments_meta,4.81928564141175,4.85212386315976,4.835130334252175,4.870813552758632,99.3232196317712,99.26740742342216,99.29525988573904,4.8272079878319625,4.861468707959196,FF,TP_k04_06,INT012,1,extracted-stage1,4,k,23,0.05,0.0,0.0,0.0,68.261,KERN FCB 6k0.5,12.412,HIOKI BT3563,3.5799,HIOKI BT3563,k|23|0.05
TP_k04_04.zip,3b72db0f4f511d229ce795ac76803903560be8978fcf9cf12a9505a8521db438,319049.0,TP_k04_04/TP_k04_04_02_AT_T23.csv,TP_k04_04/TP_k04_04_02_AT_T23_meta.txt,4,0.2836407117321902,0.2892595596037843,28.912,,318943.0,TP_k04_04/TP_k04_04_01_ET_T23.csv,TP_k04_04/TP_k04_04_01_ET_T23_meta.txt,47627107,INT,archive-serial-plus-complement-of-exactly-mapped-twin-stage,archive_internal_serial_conflicts_with_experiments_meta,4.843623456593766,4.883337397515385,4.857381456283797,4.897483377064478,99.18674591393533,99.181172906712,99.18395538020962,4.8505024564387815,4.890410387289931,FF,TP_k04_04,INT010,1,extracted-stage1,4,k,23,0.05,0.0,0.0,0.0,68.261,KERN FCB 6k0.5,12.611,HIOKI BT3563,3.5776,HIOKI BT3563,k|23|0.05
TP_k04_05.zip,520a780364f0e2b5eb7c615d4e91020f2a8689497e4319a056c5bbfc36b9d5c6,318427.0,TP_k04_05/TP_k04_05_02_AT_T23.csv,TP_k04_05/TP_k04_05_02_AT_T23_meta.txt,5,0.33967784847903,0.3048029935984911,33.55,,318420.0,TP_k04_05/TP_k04_05_01_ET_T23.csv,TP_k04_05/TP_k04_05_01_ET_T23_meta.txt,47627110,INT,archive-serial-plus-complement-of-exactly-mapped-twin-stage,archive_internal_serial_conflicts_with_experiments_meta,4.752566506136337,4.781540260279643,4.768737386240725,4.796136783452889,99.39404977128412,99.42871943713752,99.41141102275569,4.760651946188531,4.788838521866266,FF,TP_k04_05,INT011,1,extracted-stage1,4,k,23,0.05,0.0,0.0,0.0,68.261,KERN FCB 6k0.5,12.262,HIOKI BT3563,3.5755,HIOKI BT3563,k|23|0.05
TP_k08_04.zip,2dbfbdfd4314e5d4f66f9b2a0511f84c6d7be884fe41e68ea421dd356c2e460a,306112.0,TP_k08_04/TP_k08_04_02_AT_T23.csv,TP_k08_04/TP_k08_04_02_AT_T23_meta.txt,4,0.3932373328235743,0.1072061471845712,31.678,,314172.0,TP_k08_04/TP_k08_04_01_ET_T23.csv,TP_k08_04/TP_k08_04_01_ET_T23_meta.txt,47627401,HM,exact-archive-serial-plus-internal-serial,,4.7913660571774574,4.911624486302939,4.810244616037184,4.906361743918673,97.5515548987744,98.04096940058234,97.79613097907055,4.80080533660732,4.908993115110806,FF,TP_k08_04,HM019,1,extracted-stage1,8,k,45,0.2,0.0,0.0,0.0,68.68,KERN ABT 220-5DM,12.33,HIOKI 3554,3.577,HIOKI 3554,k|45|0.2
TP_k09_04.zip,9d2cd1acc055ccd725433a7f0b18119e0f0c3132097a8651cd4dd1f26fd4bf45,304243.0,TP_k09_04/TP_k09_04_02_AT_T23.csv,TP_k09_04/TP_k09_04_02_AT_T23_meta.txt,4,0.3553405471627339,0.0420340190005901,24.068,,314032.0,TP_k09_04/TP_k09_04_01_ET_T23.csv,TP_k09_04/TP_k09_04_01_ET_T23_meta.txt,47627404,HM,exact-archive-serial-plus-internal-serial,,4.657346142378578,4.902604947746089,4.673925037412332,4.904666142842918,94.99737776179036,95.2954778427214,95.14645912811709,4.665635589895455,4.903635545294503,FF,TP_k09_04,HM022,1,extracted-stage1,9,k,45,0.5,0.0,0.0,0.0,68.71,KERN ABT 220-5DM,12.65,HIOKI 3554,3.575,HIOKI 3554,k|45|0.5
TP_k09_05.zip,a8b6f27190e3183d03b29f753c8795eadd67ed316358b975fcc91a2644d6e0f7,313090.0,TP_k09_05/TP_k09_05_02_AT_T23.csv,TP_k09_05/TP_k09_05_02_AT_T23_meta.txt,5,0.3702857665092654,0.3505999769864386,24.508,,321168.0,TP_k09_05/TP_k09_05_01_ET_T23.csv,TP_k09_05/TP_k09_05_01_ET_T23_meta.txt,47627413,HM,exact-archive-serial-plus-internal-serial,,4.647840394503667,4.880446940793206,4.665082608667021,4.897587834629385,95.23390892040445,95.2526583736102,95.243300080902,4.656461501585344,4.889017387711295,FF,TP_k09_05,HM023,1,extracted-stage1,9,k,45,0.5,0.0,0.0,0.0,68.78,KERN ABT 220-5DM,12.06,HIOKI 3554,3.575,HIOKI 3554,k|45|0.5
TP_k08_06.zip,6541875514ae116969dd93d06e521e99eebeca85a1d27a340026fa691556cb23,314828.0,TP_k08_06/TP_k08_06_02_AT_T23.csv,TP_k08_06/TP_k08_06_02_AT_T23_meta.txt,6,0.3739872484744812,0.3723629582372848,31.491,,322393.0,TP_k08_06/TP_k08_06_01_ET_T23.csv,TP_k08_06/TP_k08_06_01_ET_T23_meta.txt,47627425,HM,exact-archive-serial-plus-internal-serial,,4.768836294234395,4.851424452451015,4.786704546367707,4.869523056307168,98.29765135938796,98.29924801706828,98.29845117456856,4.777770420301051,4.860473754379092,FF,TP_k08_06,HM021,1,extracted-stage1,8,k,45,0.2,0.0,0.0,0.0,68.36,KERN ABT 220-5DM,12.91,HIOKI 3554,3.574,HIOKI 3554,k|45|0.2
TP_k07_04.zip,0806f4b4ba38af2a6b1a7e8ab592d30cf90690fdef684a96663738ba76bc7881,313842.0,TP_k07_04/TP_k07_04_02_AT_T23.csv,TP_k07_04/TP_k07_04_02_AT_T23_meta.txt,4,0.3548802069405121,0.3386434476967224,33.499,,321157.0,TP_k07_04/TP_k07_04_01_ET_T23.csv,TP_k07_04/TP_k07_04_01_ET_T23_meta.txt,47627428,HM,exact-archive-serial-plus-internal-serial,,4.824707103237871,4.882934106620623,4.84185946896561,4.899497889110088,98.8075406689637,98.82358516221451,98.81557649899536,4.83328328610174,4.891215997865356,FF,TP_k07_04,HM016,1,extracted-stage1,7,k,45,0.05,0.0,0.0,0.0,68.73,KERN ABT 220-5DM,12.01,HIOKI 3554,3.575,HIOKI 3554,k|45|0.05
TP_k07_06.zip,212fc010345f76c6f550e126dc0c0ced42ba4bfbb8169a082a283f56b93ad8e5,313788.0,TP_k07_06/TP_k07_06_02_AT_T23.csv,TP_k07_06/TP_k07_06_02_AT_T23_meta.txt,6,0.3848324449631562,0.3727207238330845,33.536,,320900.0,TP_k07_06/TP_k07_06_01_ET_T23.csv,TP_k07_06/TP_k07_06_01_ET_T23_meta.txt,47627431,HM,exact-archive-serial-plus-internal-serial,,4.824950082101224,4.887160957132321,4.843553852141977,4.905410428607722,98.72705491845308,98.7390132310845,98.73304521754612,4.834251967121601,4.896285692870022,FF,TP_k07_06,HM018,1,extracted-stage1,7,k,45,0.05,0.0,0.0,0.0,68.68,KERN ABT 220-5DM,11.84,HIOKI 3554,3.576,HIOKI 3554,k|45|0.05
TP_k06_05.zip,b61a6b3b1c5fd331f5cb583b1161da057bdea28a55c652a820052ec4ed311dc2,317605.0,TP_k06_05/TP_k06_05_02_AT_T23.csv,TP_k06_05/TP_k06_05_02_AT_T23_meta.txt,5,0.2229094099371478,0.3135132409505044,34.851,,318525.0,TP_k06_05/TP_k06_05_01_ET_T23.csv,TP_k06_05/TP_k06_05_01_ET_T23_meta.txt,47627434,INT,archive-serial-plus-complement-of-exactly-mapped-twin-stage,archive_internal_serial_conflicts_with_experiments_meta,4.775544096575022,4.889029599202435,4.7862011114865135,4.90438141934436,97.67877243684664,97.59031164681222,97.63447270775696,4.780872604030767,4.8967055092733975,FF,TP_k06_05,INT017,1,extracted-stage1,6,k,23,1.0,0.0,0.0,0.0,68.45,KERN FCB 6k0.5,12.96,HIOKI BT3563,3.57148,HIOKI BT3563,k|23|1.0
TP_k08_05.zip,31b727db3c4079ee68888a97927d81174ec3936b67637edb80e490e857514f72,314863.0,TP_k08_05/TP_k08_05_02_AT_T23.csv,TP_k08_05/TP_k08_05_02_AT_T23_meta.txt,5,0.3498879932090748,0.3636616400459767,29.144,,321652.0,TP_k08_05/TP_k08_05_01_ET_T23.csv,TP_k08_05/TP_k08_05_01_ET_T23_meta.txt,47627437,HM,exact-archive-serial-plus-internal-serial,,4.782722369876745,4.875744911302791,4.799485867930935,4.893508424753866,98.09213682999692,98.07862685292793,98.08536955881138,4.79110411890384,4.884626668028329,FF,TP_k08_05,HM020,1,extracted-stage1,8,k,45,0.2,0.0,0.0,0.0,68.72,KERN ABT 220-5DM,12.72,HIOKI 3554,3.577,HIOKI 3554,k|45|0.2
TP_k07_05.zip,7c67eac301bc496627aef4a911df7d5ec9334ae96b68b881c24e82dc5a87b251,313605.0,TP_k07_05/TP_k07_05_02_AT_T23.csv,TP_k07_05/TP_k07_05_02_AT_T23_meta.txt,5,0.333404031822305,0.3400712917554897,29.44,,321510.0,TP_k07_05/TP_k07_05_01_ET_T23.csv,TP_k07_05/TP_k07_05_01_ET_T23_meta.txt,47627440,HM,exact-archive-serial-plus-internal-serial,,4.829885013209886,4.877864257554738,4.846014933478561,4.894480727467422,99.01638828365216,99.0097868050256,99.01308193190546,4.837949973344223,4.88617249251108,FF,TP_k07_05,HM017,1,extracted-stage1,7,k,45,0.05,0.0,0.0,0.0,68.69,KERN ABT 220-5DM,12.31,HIOKI 3554,3.576,HIOKI 3554,k|45|0.05
TP_k06_04.zip,4c6b2df4177613268c39e01fe6ddabaf8165dbfec69975fc51c940e6cc6b2a87,317700.0,TP_k06_04/TP_k06_04_02_AT_T23.csv,TP_k06_04/TP_k06_04_02_AT_T23_meta.txt,4,0.2001365300008224,0.359562793321473,30.168,,318543.0,TP_k06_04/TP_k06_04_01_ET_T23.csv,TP_k06_04/TP_k06_04_01_ET_T23_meta.txt,47627446,INT,archive-serial-plus-complement-of-exactly-mapped-twin-stage,archive_internal_serial_conflicts_with_experiments_meta,4.73373695626777,4.821486880806292,4.743220383052057,4.838854377242205,98.18002357555211,98.02362322288664,98.1016828098502,4.738478669659914,4.8301706290242485,FF,TP_k06_04,INT016,1,extracted-stage1,6,k,23,1.0,0.0,0.0,0.0,68.45,KERN FCB 6k0.5,12.533,HIOKI BT3563,3.57244,HIOKI BT3563,k|23|1.0
TP_k05_05.zip,5ed98de740c72984cca80b4b2f07ebef1545ad7794e8541c8ce7e8a75f0f06b7,318218.0,TP_k05_05/TP_k05_05_02_AT_T23.csv,TP_k05_05/TP_k05_05_02_AT_T23_meta.txt,5,0.3009738763196419,0.2840757397665302,29.39,,319024.0,TP_k05_05/TP_k05_05_01_ET_T23.csv,TP_k05_05/TP_k05_05_01_ET_T23_meta.txt,47627449,INT,archive-serial-plus-validated-lab-date-envelope,archive_internal_serial_conflicts_with_experiments_meta;validated_lab_date_envelope_required_after_both_twin_internal_serials_conflicted,4.787172218577839,4.876104107538223,4.801602071413903,4.889975639181565,98.1761691916524,98.1927605720659,98.1844766648808,4.794387144995871,4.883039873359895,FF,TP_k05_05,INT014,1,extracted-stage1,5,k,23,0.5,0.0,0.0,0.0,68.261,KERN FCB 6k0.5,12.437,HIOKI BT3563,3.5757,HIOKI BT3563,k|23|0.5
TP_k05_06.zip,feb58e691cc17936d1a54b0ca089bc79fbd3e0e5fc7a0595581fe13088e8ec00,318348.0,TP_k05_06/TP_k05_06_02_AT_T23.csv,TP_k05_06/TP_k05_06_02_AT_T23_meta.txt,6,0.2935283649749179,0.384336321526544,29.454,,318823.0,TP_k05_06/TP_k05_06_01_ET_T23.csv,TP_k05_06/TP_k05_06_01_ET_T23_meta.txt,47627452,INT,archive-serial-plus-complement-of-exactly-mapped-twin-stage,archive_internal_serial_conflicts_with_experiments_meta,4.761958319343936,4.833840280887853,4.775956562146105,4.852454254943473,98.5129429735582,98.42352572990389,98.46814843599476,4.76895744074502,4.843147267915663,FF,TP_k05_06,INT015,1,extracted-stage1,5,k,23,0.5,0.0,0.0,0.0,68.261,KERN FCB 6k0.5,12.105,HIOKI BT3563,3.5778,HIOKI BT3563,k|23|0.5
TP_k09_06.zip,f3fb56fd7e22a9cddbefbdbdf3524664516358659421c2a03c02bc9e1516ab04,313483.0,TP_k09_06/TP_k09_06_02_AT_T23.csv,TP_k09_06/TP_k09_06_02_AT_T23_meta.txt,6,0.3391615800902023,0.3106267528055205,28.65,,321593.0,TP_k09_06/TP_k09_06_01_ET_T23.csv,TP_k09_06/TP_k09_06_01_ET_T23_meta.txt,47627455,HM,exact-archive-serial-plus-internal-serial,,4.658808858259706,4.869315444814586,4.674636588787236,4.8844643695712,95.67687513900844,95.70418033774328,95.69054894268888,4.666722723523471,4.8768899071928935,FF,TP_k09_06,HM024,1,extracted-stage1,9,k,45,0.5,0.0,0.0,0.0,68.86,KERN ABT 220-5DM,11.91,HIOKI 3554,3.576,HIOKI 3554,k|45|0.5
TP_k06_06.zip,7a5b7f9f742d9a2b85493ab33bc3d943f6458b60fb7996daef54402eafc5c5a4,317750.0,TP_k06_06/TP_k06_06_02_AT_T23.csv,TP_k06_06/TP_k06_06_02_AT_T23_meta.txt,6,0.2201311701561337,0.3017566946476962,28.496,,318808.0,TP_k06_06/TP_k06_06_01_ET_T23.csv,TP_k06_06/TP_k06_06_01_ET_T23_meta.txt,47627458,INT,archive-serial-plus-complement-of-exactly-mapped-twin-stage,archive_internal_serial_conflicts_with_experiments_meta,4.77402010489062,4.888707901188127,4.784540790865577,4.903482195773232,97.65402640911245,97.57434818443552,97.6141271881797,4.779280447878099,4.89609504848068,FF,TP_k06_06,INT018,1,extracted-stage1,6,k,23,1.0,0.0,0.0,0.0,68.2,KERN FCB 6k0.5,13.077,HIOKI BT3563,3.57486,HIOKI BT3563,k|23|1.0
TP_k05_04.zip,1335ee2739f66879d59f14aaa6604743b41b6ea633e5991177f16939db3c012a,318481.0,TP_k05_04/TP_k05_04_02_AT_T23.csv,TP_k05_04/TP_k05_04_02_AT_T23_meta.txt,4,0.3560276999167868,0.3187614394866398,29.313,,319162.0,TP_k05_04/TP_k05_04_01_ET_T23.csv,TP_k05_04/TP_k05_04_01_ET_T23_meta.txt,47627461,INT,archive-serial-plus-complement-of-exactly-mapped-twin-stage,archive_internal_serial_conflicts_with_experiments_meta,4.782740152626143,4.859155206750747,4.799798398424616,4.874669045903176,98.4274004251101,98.46408757654054,98.44577323694833,4.79126927552538,4.8669121263269615,FF,TP_k05_04,INT013,1,extracted-stage1,5,k,23,0.5,0.0,0.0,0.0,68.261,KERN FCB 6k0.5,12.258,HIOKI BT3563,3.5777,HIOKI BT3563,k|23|0.5
TP_k02_02.zip,1f5bca647e688ca08e5b7f0f4fd3e91ffed41821884dc71e185f3737ec19df62,328414.0,TP_k02_02/TP_k02_02_09_AT_T23.csv,TP_k02_02/TP_k02_02_09_AT_T23_meta.txt,2,0.641153765749296,0.4178806789719356,23.353,,319620.0,TP_k02_02/TP_k02_02_01_ET_T23.csv,TP_k02_02/TP_k02_02_01_ET_T23_meta.txt,47627464,SIE,exact-archive-serial-plus-internal-serial,,4.777122269012125,4.868634186889966,4.807849472645948,4.889021866573946,98.12037802872396,98.3397007388539,98.2302685105965,4.7924858708290365,4.878828026731956,FF,TP_k02_02,S005,1,extracted-stage1,2,k,10,0.5,0.0,0.0,0.0,68.401,Sartorius BP 310S,12.91,HP 4338B Milliohmmeter,3.575,Fluke 189,k|10|0.5
TP_k11_04.zip,9a7f879e2fdd36eb258c81c0ebc3e9b1722a3b7226bed62d5c0a55edb8b62b0e,301883.0,TP_k11_04/TP_k11_04_02_AT_T23.csv,TP_k11_04/TP_k11_04_02_AT_T23_meta.txt,4,0.2388099373140918,0.0668558424679624,26.589,,313764.0,TP_k11_04/TP_k11_04_01_ET_T23.csv,TP_k11_04/TP_k11_04_01_ET_T23_meta.txt,47627491,HM,exact-archive-serial-plus-internal-serial,,4.641398890371214,4.9125797473679125,4.652496262966075,4.915865192200837,94.4798686038228,94.64247047187942,94.5611967150633,4.646947576668644,4.914222469784375,FF,TP_k11_04,HM028,1,extracted-stage1,11,k,45,1.0,0.0,0.0,0.0,68.61,KERN ABT 220-5DM,12.33,HIOKI 3554,3.576,HIOKI 3554,k|45|1.0
TP_k10_04.zip,ccc37dafc28eb7d646f017b46c4df02cf7c5dfab758b250ac93c03e4abde1cd1,302442.0,TP_k10_04/TP_k10_04_02_AT_T23.csv,TP_k10_04/TP_k10_04_02_AT_T23_meta.txt,4,0.3601130977264293,0.1290510504261898,25.956,,313776.0,TP_k10_04/TP_k10_04_01_ET_T23.csv,TP_k10_04/TP_k10_04_01_ET_T23_meta.txt,47627494,HM,exact-archive-serial-plus-internal-serial,,4.521560650586279,4.822650203521726,4.537872753720635,4.82887790272337,93.75676152677262,93.97364864332944,93.86527505882658,4.529716702153458,4.825764053122548,FF,TP_k10_04,HM025,1,extracted-stage1,10,k,45,0.8,0.0,0.0,0.0,68.01,KERN ABT 220-5DM,12.77,HIOKI 3554,3.574,HIOKI 3554,k|45|0.8
TP_k10_05.zip,115a867d383be40835101737cf853956547cb48303f3f8ae1b2e57732df66a6f,312687.0,TP_k10_05/TP_k10_05_02_AT_T23.csv,TP_k10_05/TP_k10_05_02_AT_T23_meta.txt,5,0.3516999935091312,0.35220413505376,26.633,,322521.0,TP_k10_05/TP_k10_05_01_ET_T23.csv,TP_k10_05/TP_k10_05_01_ET_T23_meta.txt,47627506,HM,exact-archive-serial-plus-internal-serial,,4.576546804154211,4.832117734708828,4.592670873142156,4.849166676720513,94.71099537333568,94.71051789558562,94.71075621403654,4.584608838648183,4.840642205714671,FF,TP_k10_05,HM026,1,extracted-stage1,10,k,45,0.8,0.0,0.0,0.0,68.36,KERN ABT 220-5DM,12.53,HIOKI 3554,3.575,HIOKI 3554,k|45|0.8
TP_k11_05.zip,8f3d6cf7f06c8ff8a1243c9f4a3c2a26ee7fc1afc65e8d7c53a8baabad941171,311122.0,TP_k11_05/TP_k11_05_02_AT_T23.csv,TP_k11_05/TP_k11_05_02_AT_T23_meta.txt,5,0.2113799558275698,0.3334146521495617,25.851,,321110.0,TP_k11_05/TP_k11_05_01_ET_T23.csv,TP_k11_05/TP_k11_05_01_ET_T23_meta.txt,47627509,HM,exact-archive-serial-plus-internal-serial,,4.61228738505024,4.854825024672558,4.622047151182069,4.871038752112512,95.00419400514488,94.88832642067446,94.94616363303376,4.617167268116154,4.862931888392535,FF,TP_k11_05,HM029,1,extracted-stage1,11,k,45,1.0,0.0,0.0,0.0,68.57,KERN ABT 220-5DM,12.92,HIOKI 3554,3.575,HIOKI 3554,k|45|1.0
TP_k11_06.zip,35bfdd5559c2d95165aa47af59d4e4afc39130888618d800d8469854e21a4f2f,310358.0,TP_k11_06/TP_k11_06_02_AT_T23.csv,TP_k11_06/TP_k11_06_02_AT_T23_meta.txt,6,0.2297872212919495,0.3683100231403706,26.55,,321082.0,TP_k11_06/TP_k11_06_01_ET_T23.csv,TP_k11_06/TP_k11_06_01_ET_T23_meta.txt,47627515,HM,exact-archive-serial-plus-internal-serial,,4.619235559098293,4.8896055604798265,4.629862181444578,4.907647693342964,94.47051509498442,94.33974218900856,94.40500822956642,4.624548870271435,4.898626626911396,FF,TP_k11_06,HM030,1,extracted-stage1,11,k,45,1.0,0.0,0.0,0.0,68.73,KERN ABT 220-5DM,11.98,HIOKI 3554,3.574,HIOKI 3554,k|45|1.0
TP_k10_06.zip,80da0d2ff75ef552177e354cfdad12e1a9531ad114b6d49cff60131ba6fdd797,312634.0,TP_k10_06/TP_k10_06_02_AT_T23.csv,TP_k10_06/TP_k10_06_02_AT_T23_meta.txt,6,0.3043719705269487,0.352402745134765,26.901,,322471.0,TP_k10_06/TP_k10_06_01_ET_T23.csv,TP_k10_06/TP_k10_06_01_ET_T23_meta.txt,47627518,HM,exact-archive-serial-plus-internal-serial,,4.567873664454472,4.824982746410981,4.581798182703444,4.842016131119263,94.67129530882244,94.6258347479799,94.64852497733509,4.5748359235789575,4.833499438765122,FF,TP_k10_06,HM027,1,extracted-stage1,10,k,45,0.8,0.0,0.0,0.0,68.34,KERN ABT 220-5DM,12.61,HIOKI 3554,3.576,HIOKI 3554,k|45|0.8
TP_k05_02.zip,104fb479ec51185c1b5e25a4aa4ada1d835ddce545147c90ff7a9b353ffa31e7,318042.0,TP_k05_02/TP_k05_02_07_AT_T23.csv,TP_k05_02/TP_k05_02_07_AT_T23_meta.txt,2,0.2293952345122635,0.2861067363830675,32.409,,319183.0,TP_k05_02/TP_k05_02_01_ET_T23.csv,TP_k05_02/TP_k05_02_01_ET_T23_meta.txt,47628238,INT,exact-archive-serial-plus-internal-serial,,4.773416194376301,4.8818394350686765,4.784378757448271,4.895826715828058,97.7790494313779,97.72361309236132,97.75129161009453,4.778897475912286,4.888833075448368,FF,TP_k05_02,INT005,1,extracted-stage1,5,k,23,0.5,0.0,0.0,0.0,68.2,KERN FCB 6k0.5,12.042,HIOKI BT3563,3.5762,HIOKI BT3563,k|23|0.5
TP_k05_03.zip,1a52c235c1af92d5efffd585b3579c91be7ef0e4a7be4af562f3cb2d9cf92ecc,318144.0,TP_k05_03/TP_k05_03_07_AT_T23.csv,TP_k05_03/TP_k05_03_07_AT_T23_meta.txt,3,0.272119486459674,0.3374448496625236,27.459,,319132.0,TP_k05_03/TP_k05_03_01_ET_T23.csv,TP_k05_03/TP_k05_03_01_ET_T23_meta.txt,47628244,INT,exact-archive-serial-plus-internal-serial,,4.724406505512501,4.825338912281857,4.737280051947794,4.841649289183521,97.90828357128544,97.8443453665904,97.87626052989324,4.730843278730148,4.833494100732689,FF,TP_k05_03,INT006,1,extracted-stage1,5,k,23,0.5,0.0,0.0,0.0,68.2,KERN FCB 6k0.5,13.023,HIOKI BT3563,3.5764,HIOKI BT3563,k|23|0.5
TP_k04_03.zip,8c512a175cc4b125b3793dd9be2e9064e70a1b6063a683e3a75be1954579ed1d,318453.0,TP_k04_03/TP_k04_03_07_AT_T23.csv,TP_k04_03/TP_k04_03_07_AT_T23_meta.txt,3,0.3292694646823146,0.3214209953143401,29.079,,318837.0,TP_k04_03/TP_k04_03_01_ET_T23.csv,TP_k04_03/TP_k04_03_01_ET_T23_meta.txt,47628247,INT,exact-archive-serial-plus-internal-serial,,4.775902272261154,4.827123824474328,4.791653792580096,4.842664188913036,98.93888049953324,98.94664601254564,98.94276949603672,4.783778032420625,4.834894006693682,FF,TP_k04_03,INT003,1,extracted-stage1,4,k,23,0.05,0.0,0.0,0.0,68.2,KERN FCB 6k0.5,12.76,HIOKI BT3563,3.5778,HIOKI BT3563,k|23|0.05
TP_k04_02.zip,726ded133b132e73dde5bfa1d7bd6158c981755eadf45394057657673168fe44,318540.0,TP_k04_02/TP_k04_02_07_AT_T23.csv,TP_k04_02/TP_k04_02_07_AT_T23_meta.txt,2,0.3186920623377896,0.3319389289440677,28.843,,319041.0,TP_k04_02/TP_k04_02_01_ET_T23.csv,TP_k04_02/TP_k04_02_01_ET_T23_meta.txt,47628253,INT,exact-archive-serial-plus-internal-serial,,4.8164026626540295,4.851109736982497,4.831776653474338,4.867239228716391,99.28455392249988,99.27140266636523,99.27796738089783,4.824089658064183,4.859174482849444,FF,TP_k04_02,INT002,1,extracted-stage1,4,k,23,0.05,0.0,0.0,0.0,68.2,KERN FCB 6k0.5,12.458,HIOKI BT3563,3.5774,HIOKI BT3563,k|23|0.05
TP_k05_01.zip,ac7ddb34c2f5934e63918e69b4cf73d379296da8404f42b870c075cccddfa9a0,318081.0,TP_k05_01/TP_k05_01_07_AT_T23.csv,TP_k05_01/TP_k05_01_07_AT_T23_meta.txt,1,0.2934231034577781,0.3120466587887361,33.905,,319104.0,TP_k05_01/TP_k05_01_01_ET_T23.csv,TP_k05_01/TP_k05_01_01_ET_T23_meta.txt,47628256,INT,exact-archive-serial-plus-internal-serial,,4.761486068978599,4.864440285156663,4.775477896800618,4.879643328830176,97.88353417571558,97.86530643717089,97.87440608668096,4.768481982889608,4.872041806993419,FF,TP_k05_01,INT004,1,extracted-stage1,5,k,23,0.5,0.0,0.0,0.0,68.2,KERN FCB 6k0.5,12.568,HIOKI BT3563,3.5767,HIOKI BT3563,k|23|0.5
TP_k06_02.zip,7278e98b9c8c1d7ac7e258cd7e1eab9e0570d982f55bae55a28394ff5c2328e2,316533.0,TP_k06_02/TP_k06_02_07_AT_T23.csv,TP_k06_02/TP_k06_02_07_AT_T23_meta.txt,2,0.1695386749389818,0.3546601855714003,14.182,,318667.0,TP_k06_02/TP_k06_02_01_ET_T23.csv,TP_k06_02/TP_k06_02_01_ET_T23_meta.txt,47628262,INT,exact-archive-serial-plus-internal-serial,,4.697123501973737,4.830931583092409,4.705093699202616,4.848095410641149,97.23018058076042,97.05035278132816,97.14010723664248,4.701108600588176,4.839513496866779,FF,TP_k06_02,INT008,1,extracted-stage1,6,k,23,1.0,0.0,0.0,0.0,68.2,KERN FCB 6k0.5,12.926,HIOKI BT3563,3.5773,HIOKI BT3563,k|23|1.0
TP_k06_01.zip,ae34b22b8c213108f1aff5361d4f640fb434229aafbfdae8ac940c1b321b8a03,316752.0,TP_k06_01/TP_k06_01_07_AT_T23.csv,TP_k06_01/TP_k06_01_07_AT_T23_meta.txt,1,0.240676497192663,0.2720998187612996,28.835,,318754.0,TP_k06_01/TP_k06_01_01_ET_T23.csv,TP_k06_01/TP_k06_01_01_ET_T23_meta.txt,47628271,INT,exact-archive-serial-plus-internal-serial,,4.729252039104725,4.879779816955633,4.740647950896516,4.893075778136658,96.91527520713386,96.88482594278996,96.90002986186364,4.734949995000621,4.886427797546146,FF,TP_k06_01,INT007,1,extracted-stage1,6,k,23,1.0,0.0,0.0,0.0,68.2,KERN FCB 6k0.5,12.176,HIOKI BT3563,3.5781,HIOKI BT3563,k|23|1.0
TP_k06_03.zip,e86f87453b8c520de6575f8342699a6fbe73397b8c350e2666774b618b078e98,316536.0,TP_k06_03/TP_k06_03_07_AT_T23.csv,TP_k06_03/TP_k06_03_07_AT_T23_meta.txt,3,0.180328231546115,0.327415596165703,28.615,,318523.0,TP_k06_03/TP_k06_03_01_ET_T23.csv,TP_k06_03/TP_k06_03_01_ET_T23_meta.txt,47628274,INT,exact-archive-serial-plus-internal-serial,,4.695308600003146,4.854018558433377,4.70378320802255,4.8699374326729625,96.73033886212716,96.58816510586634,96.65913560923384,4.699545904012847,4.86197799555317,FF,TP_k06_03,INT009,1,extracted-stage1,6,k,23,1.0,0.0,0.0,0.0,68.2,KERN FCB 6k0.5,12.739,HIOKI BT3563,3.5762,HIOKI BT3563,k|23|1.0
TP_k04_01.zip,e92957456ff6c62777816596505a6c4b5dae7a8ec80f5f88bd96f8cd523fa656,318371.0,TP_k04_01/TP_k04_01_07_AT_T23.csv,TP_k04_01/TP_k04_01_07_AT_T23_meta.txt,1,0.3227959193652491,0.3010686941567321,27.176,,318816.0,TP_k04_01/TP_k04_01_01_ET_T23.csv,TP_k04_01/TP_k04_01_01_ET_T23_meta.txt,47628277,INT,exact-archive-serial-plus-internal-serial,,4.759641780689243,4.795529346697467,4.775030547289024,4.809988950950324,99.25164536772276,99.273212391592,99.26244511254669,4.767336163989134,4.802759148823895,FF,TP_k04_01,INT001,1,extracted-stage1,4,k,23,0.05,0.0,0.0,0.0,68.2,KERN FCB 6k0.5,12.584,HIOKI BT3563,3.5769,HIOKI BT3563,k|23|0.05
TP_k09_01.zip,2454ed7c42f56b7b73aa5e341ffe0940023c5e3a8ab5d83ca063a1baea885f2a,303328.0,TP_k09_01/TP_k09_01_08_AT_T23.csv,TP_k09_01/TP_k09_01_08_AT_T23_meta.txt,1,0.3833018293722911,0.0314898329225749,26.581,,313678.0,TP_k09_01/TP_k09_01_01_ET_T23.csv,TP_k09_01/TP_k09_01_01_ET_T23_meta.txt,47628292,HM,exact-archive-serial-plus-internal-serial,,4.594187410532586,4.8530111157568125,4.611830828694238,4.854539561501384,94.66673990537804,95.0003758393086,94.83358413769284,4.603009119613413,4.853775338629099,FF,TP_k09_01,HM007,1,extracted-stage1,9,k,45,0.5,0.0,0.0,0.0,68.24,KERN ABT 220-5DM,12.27,HIOKI 3554,3.577,HIOKI 3554,k|45|0.5
TP_k08_01.zip,93024ab2886f5df16965ea1a634a6aa062a096127e27aeeaea126a6e41c2bcec,305375.0,TP_k08_01/TP_k08_01_08_AT_T23.csv,TP_k08_01/TP_k08_01_08_AT_T23_meta.txt,1,0.3536324107736015,0.0262320522198584,14.377,,314068.0,TP_k08_01/TP_k08_01_01_ET_T23.csv,TP_k08_01/TP_k08_01_01_ET_T23_meta.txt,47628304,HM,exact-archive-serial-plus-internal-serial,,4.760342235325895,4.91848980851889,4.777206166496928,4.919780198581787,96.7846314753142,97.10202435210503,96.94334872837592,4.768774200911412,4.9191350035503385,FF,TP_k08_01,HM004,1,extracted-stage1,8,k,45,0.2,0.0,0.0,0.0,68.69,KERN ABT 220-5DM,11.85,HIOKI 3554,3.575,HIOKI 3554,k|45|0.2
TP_k10_01.zip,0f81214c04a8a9702c33670d7c82759a756f95b263bae3e3ac85658062ef2bbb,301630.0,TP_k10_01/TP_k10_01_08_AT_T23.csv,TP_k10_01/TP_k10_01_08_AT_T23_meta.txt,1,0.314146304537505,0.0438467060126397,25.374,,314074.0,TP_k10_01/TP_k10_01_01_ET_T23.csv,TP_k10_01/TP_k10_01_01_ET_T23_meta.txt,47628307,HM,exact-archive-serial-plus-internal-serial,,4.561636721654693,4.911841495845553,4.5759894791708655,4.909688287200595,92.87019390818976,93.203258771037,93.03668983012057,4.568813100412779,4.910764891523074,FF,TP_k10_01,HM010,1,extracted-stage1,10,k,45,0.8,0.0,0.0,0.0,68.7,KERN ABT 220-5DM,12.18,HIOKI 3554,3.575,HIOKI 3554,k|45|0.8
TP_k07_03.zip,ebd0c6bb8f8bed2f7ad182d7827bb32a266c0b177ece91d3080524c3473ad698,314590.0,TP_k07_03/TP_k07_03_08_AT_T23.csv,TP_k07_03/TP_k07_03_08_AT_T23_meta.txt,3,0.3380680107177609,0.3792444983366823,14.496,,321277.0,TP_k07_03/TP_k07_03_01_ET_T23.csv,TP_k07_03/TP_k07_03_01_ET_T23_meta.txt,47628322,HM,exact-archive-serial-plus-internal-serial,,4.73995264973335,4.840695614786855,4.756004045682757,4.859088563710597,97.91883288951766,97.87852152361016,97.89863898690456,4.747978347708054,4.849892089248726,FF,TP_k07_03,HM003,1,extracted-stage1,7,k,45,0.05,0.0,0.0,0.0,68.29,KERN ABT 220-5DM,12.93,HIOKI 3554,3.577,HIOKI 3554,k|45|0.05
TP_k07_02.zip,2938a217e93a16eb9cf8c8878a6ea5b05be280a0424409022d23341c1503eae5,313903.0,TP_k07_02/TP_k07_02_08_AT_T23.csv,TP_k07_02/TP_k07_02_08_AT_T23_meta.txt,2,0.2658884274053147,0.3499840833711144,14.896,,322178.0,TP_k07_02/TP_k07_02_01_ET_T23.csv,TP_k07_02/TP_k07_02_01_ET_T23_meta.txt,47628328,HM,exact-archive-serial-plus-internal-serial,,4.775275928109975,4.860591434268958,4.787989736452023,4.877632551245122,98.244750514156,98.16216547984504,98.20338573838173,4.781632832281,4.869111992757039,FF,TP_k07_02,HM002,1,extracted-stage1,7,k,45,0.05,0.0,0.0,0.0,68.4,KERN ABT 220-5DM,12.64,HIOKI 3554,3.574,HIOKI 3554,k|45|0.05
TP_k09_02.zip,96b814786857c0252d20352695cd40a6496c3c9dc56329462cacd1f660b0f200,312377.0,TP_k09_02/TP_k09_02_08_AT_T23.csv,TP_k09_02/TP_k09_02_08_AT_T23_meta.txt,2,0.2660878526599366,0.3549110331756335,25.755,,320438.0,TP_k09_02/TP_k09_02_01_ET_T23.csv,TP_k09_02/TP_k09_02_01_ET_T23_meta.txt,47628331,HM,exact-archive-serial-plus-internal-serial,,4.599286531140924,4.852554196984383,4.611540977706174,4.869807063383503,94.78073493747164,94.69658484790388,94.73858522819968,4.605413754423549,4.861180630183943,FF,TP_k09_02,HM008,1,extracted-stage1,9,k,45,0.5,0.0,0.0,0.0,68.37,KERN ABT 220-5DM,12.26,HIOKI 3554,3.575,HIOKI 3554,k|45|0.5
TP_k07_01.zip,589f5b013387b4ebc0ec83f51d7df1a9acd9ae1b757fc8904c9119d3bb89f522,314152.0,TP_k07_01/TP_k07_01_08_AT_T23.csv,TP_k07_01/TP_k07_01_08_AT_T23_meta.txt,1,0.2394938379604273,0.3780958065018622,4.06,,320951.0,TP_k07_01/TP_k07_01_01_ET_T23.csv,TP_k07_01/TP_k07_01_01_ET_T23_meta.txt,47628334,HM,exact-archive-serial-plus-internal-serial,,4.739856987334239,4.834042191762341,4.751222262313663,4.85235412089199,98.0516263472296,97.9158186715413,97.98359413860378,4.745539624823951,4.8431981563271655,FF,TP_k07_01,HM001,1,extracted-stage1,7,k,45,0.05,0.0,0.0,0.0,68.29,KERN ABT 220-5DM,12.56,HIOKI 3554,3.575,HIOKI 3554,k|45|0.05
TP_k08_02.zip,d6ebc478e3c292f56a26e688539f1a0f6bc117b0146470a306e35e8e5912c85e,314421.0,TP_k08_02/TP_k08_02_08_AT_T23.csv,TP_k08_02/TP_k08_02_08_AT_T23_meta.txt,2,0.3006942557948618,0.3587324883879913,25.075,,320691.0,TP_k08_02/TP_k08_02_01_ET_T23.csv,TP_k08_02/TP_k08_02_01_ET_T23_meta.txt,47628343,HM,exact-archive-serial-plus-internal-serial,,4.731709477058724,4.893888061179031,4.745958879224038,4.911475573660407,96.68609943478693,96.63000065959784,96.65799973605937,4.738834178141381,4.902681817419719,FF,TP_k08_02,HM005,1,extracted-stage1,8,k,45,0.2,0.0,0.0,0.0,68.66,KERN ABT 220-5DM,12.43,HIOKI 3554,3.574,HIOKI 3554,k|45|0.2
TP_k08_03.zip,eaaab94781d15da0c5852d83abed411033708b484208276afd2d27a3d7af1fcf,314100.0,TP_k08_03/TP_k08_03_08_AT_T23.csv,TP_k08_03/TP_k08_03_08_AT_T23_meta.txt,3,0.3595435478458488,0.3522870076427201,36.589,,320727.0,TP_k08_03/TP_k08_03_01_ET_T23.csv,TP_k08_03/TP_k08_03_01_ET_T23_meta.txt,47628346,HM,exact-archive-serial-plus-internal-serial,,4.732766771133381,4.889254609162233,4.749813774393745,4.9065092107807455,96.79935183298493,96.8063763939808,96.80287030013676,4.741290272763563,4.897881909971489,FF,TP_k08_03,HM006,1,extracted-stage1,8,k,45,0.2,0.0,0.0,0.0,68.68,KERN ABT 220-5DM,12.01,HIOKI 3554,3.575,HIOKI 3554,k|45|0.2
TP_k09_03.zip,e84c4eca216ad602830cb5ec1b89b0ede7549ef7812e78e1d9a090a95e3c3925,313218.0,TP_k09_03/TP_k09_03_08_AT_T23.csv,TP_k09_03/TP_k09_03_08_AT_T23_meta.txt,3,0.3155680714325777,0.3816658206805085,23.973,,321350.0,TP_k09_03/TP_k09_03_01_ET_T23.csv,TP_k09_03/TP_k09_03_01_ET_T23_meta.txt,47628352,HM,exact-archive-serial-plus-internal-serial,,4.557558826811822,4.833791909367646,4.571963755984588,4.852276114875846,94.28537496575932,94.2230748569338,94.25416546679116,4.564761291398205,4.843034012121747,FF,TP_k09_03,HM009,1,extracted-stage1,9,k,45,0.5,0.0,0.0,0.0,68.25,KERN ABT 220-5DM,12.67,HIOKI 3554,3.575,HIOKI 3554,k|45|0.5
TP_k10_02.zip,66abc52ebe11f43d88e0e47201e72d984bdbdecfc7504798c8980c0c69746388,311097.0,TP_k10_02/TP_k10_02_08_AT_T23.csv,TP_k10_02/TP_k10_02_08_AT_T23_meta.txt,2,0.2301452163544274,0.3242724255012336,24.214,,321282.0,TP_k10_02/TP_k10_02_01_ET_T23.csv,TP_k10_02/TP_k10_02_01_ET_T23_meta.txt,47628358,HM,exact-archive-serial-plus-internal-serial,,4.501519750967093,4.891086623624712,4.511891718630904,4.906972826139614,92.03516717990742,91.94857763621393,91.99180221155729,4.506705734798999,4.899029724882164,FF,TP_k10_02,HM011,1,extracted-stage1,10,k,45,0.8,0.0,0.0,0.0,68.71,KERN ABT 220-5DM,12.21,HIOKI 3554,3.574,HIOKI 3554,k|45|0.8
TP_k11_01.zip,cb508fe84395b1f9dcf2911bf293f3999253fa19e8b665c0a66f68a8f0db26a1,298987.0,TP_k11_01/TP_k11_01_08_AT_T23.csv,TP_k11_01/TP_k11_01_08_AT_T23_meta.txt,1,0.2720960519665935,0.0313677876117477,24.881,,313043.0,TP_k11_01/TP_k11_01_01_ET_T23.csv,TP_k11_01/TP_k11_01_01_ET_T23_meta.txt,47628388,HM,exact-archive-serial-plus-internal-serial,,4.459270495617674,4.823027166088119,4.471420524457153,4.821514526411004,92.45791786063104,92.73892051893392,92.59839715370322,4.465345510037414,4.822270846249562,FF,TP_k11_01,HM013,1,extracted-stage1,11,k,45,1.0,0.0,0.0,0.0,68.14,KERN ABT 220-5DM,12.55,HIOKI 3554,3.576,HIOKI 3554,k|45|1.0
