Repository: Yang1Bai/collective-exp-data-index

# Collective Experimental Data Index

**Experimental-data infrastructure and a falsification-gated method for borrowing knowledge across neighbouring scientific programmes.**

## The project in one sentence

Neighbouring experimental programmes can improve selected out-of-distribution
(OOD) predictions and candidate rankings when the shared relation,
experimental state, transferable object, leakage boundary, and decision
endpoint are matched; otherwise the method should abstain.

## Why this project exists

Scientific exploration is most valuable outside the region that has already
been measured, but this is also where a data-poor model has the weakest
empirical support. Experimental databases from nearby fields may contain
useful information about common compositions, transport processes, structural
motifs, processing histories, or measurement conditions. Simply pooling these
databases, however, can import provenance effects, fitted-parameter artefacts,
or negative transfer instead of knowledge.

This repository addresses both sides of that problem. It provides a curated
index of experimental materials and chemistry databases, and it tests a
directed **knowledge-borrowing contract**. Rather than moving an entire donor
database or a generic pretrained model into a sparse recipient task, the
contract transfers a qualified relation or candidate ordering, tests it
against matched falsifiers, and routes it to numerical prediction, candidate
screening, or rejection.

## What the study shows

The paper is built around four claim-bearing results:

1. **Generic transfer is not enough.** Cross-fitted donor predictions repaired
   0 of 40 declared OOD edges across eight recipients under the complete
   prediction gate.
2. **A qualified relation can cross database and chemistry identity.** A
   component-order-invariant electrolyte relation learned from 10,407
   measurements across 22 salts predicted an external unseen-salt programme
   with raw R² = 0.629, Spearman ρ = 0.871, and 28.64% lower log-RMSE than a

## Data scope: three layers that should not be confused

| Layer | Current scope | What it means |
|---|---:|---|
| **Discovery catalog** | 127 resources | Resources with experimental content discovered and curated for access, domain, licence, and provenance. Catalog presence does not mean that a resource entered the paper. |
| **Analysed-resource ledger** | 31 resources | Databases used, screened, or formally audited during the project, including unsuccessful candidates and controls. |
| **Paper evidence layer** | Selected claim-bearing experiments | The small set of positive, boundary, and falsification results needed to support the manuscript's argument. |

The catalog currently contains 98 experimental and 29 mixed
experimental/computational resources: 118 are open, 5 require registration,
and 4 are restricted. Twenty-two records still have an unresolved data
licence. The local integrated snapshot registers 14 sources (13 normalized and
one analysis-only) and contains 96,184 measurements, 230 property labels, and
29,516 canonical formula, molecule, or mixture entities.

- Browse the catalog: [CATALOG.md](CATALOG.md) or
  [catalog/catalog.csv](catalog/catalog.csv)
- See what the project actually used: [analysed-resource
  ledger](research/data/ANALYSED_RESOURCE_LEDGER.csv)
- See every retained transfer attempt: [attempt
  ledger](research/evidence/ATTEMPT_LEDGER.csv)

## Data, licensing, and citation

The repository does not re-host third-party raw datasets by default. It stores
source-pinned metadata, compact derived summaries, protocols, and validation
subsets only where reuse is appropriate. Consult the
[analysed-resource ledger](research/data/ANALYSED_RESOURCE_LEDGER.csv) before
redistributing any upstream data; an open download link does not by itself
establish reuse rights.

If you use this repository, cite [CITATION.cff](CITATION.cff) and also cite the
original datasets and papers listed in the analysed-resource ledger. Repository
code is released under the [MIT License](LICENSE), catalog metadata authored in
this repository is released under
[CC BY 4.0](LICENSE-DATA.md), and upstream datasets retain their own terms.

# Analysis result policy

This directory versions compact scientific results: JSON summaries, decision
records, checksums, independent-verification reports, small contrast tables,
and figure source data. Large row-level predictions, repeated bootstrap draws,
model checkpoints, embeddings, and scheduler archives are excluded from Git
because they are deterministic intermediates and can exceed GitHub's file-size
limits.

The code, frozen designs, environment specifications, input hashes, and compact
verification outputs required to reconstruct those intermediates remain in the
repository. The public attempt index is
[`research/evidence/ATTEMPT_LEDGER.csv`](../../research/evidence/ATTEMPT_LEDGER.csv),
and the experiment-by-experiment command map is
[`analysis/README.md`](../README.md).

File: analysis/results/strength_fatigue_formal_target_release.csv (part 1 of 7)
dataset_id,life_cycles,stress_amplitude_mpa,runout,measured_yield_strength_mpa,measured_ultimate_tensile_strength_mpa,title,publication_year,doi,fatigue_type,material_type,atomic_structure,material_name,composition_raw,composition_key,processing_raw,fatigue_test_type,fatigue_temperature_c,fatigue_environment,load_ratio,frequency_hz,load_control,has_yield_strength_mpa,has_ultimate_tensile_strength_mpa,process_cast_or_melt,process_wrought,process_powder,process_heat_treated,process_additive,phase_fcc,phase_bcc,phase_hcp,phase_amorphous,phase_multiphase,provenance_chemistry_component,nearest_borg_l1
104,1908069.0578405578,249.8125962496603,0,212.0,570.0,Mechanical Properties of High Entropy Alloy Al0.1CoCrFeNi for Peripheral Vascular Stent Application,2016,10.1007/s13239-016-0286-6,sn,multi-principal elements alloy,FCC,Al0.1CoCrFeNi,Co24.4-Cr24.4-Fe24.4-Ni24.4-Al2.4,Al:0.024|Co:0.244|Cr:0.244|Fe:0.244|Ni:0.244,cast; cold roll with thick reduction 40 %; heat treat at 1000 C for 24 hour,rotating bending fatigue,25,air,-1.0,,force,True,True,1,1,0,1,0,1,0,0,0,0,component_000,0.0007804878999999
104,4835249.042145594,219.92553222135797,0,212.0,570.0,Mechanical Properties of High Entropy Alloy Al0.1CoCrFeNi for Peripheral Vascular Stent Application,2016,10.1007/s13239-016-0286-6,sn,multi-principal elements alloy,FCC,Al0.1CoCrFeNi,Co24.4-Cr24.4-Fe24.4-Ni24.4-Al2.4,Al:0.024|Co:0.244|Cr:0.244|Fe:0.244|Ni:0.244,cast; cold roll with thick reduction 40 %; heat treat at 1000 C for 24 hour,rotating bending fatigue,25,air,-1.0,,force,True,True,1,1,0,1,0,1,0,0,0,0,component_000,0.0007804878999999
104,6153187.3580555115,209.96297304346837,0,212.0,570.0,Mechanical Properties of High Entropy Alloy Al0.1CoCrFeNi for Peripheral Vascular Stent Application,2016,10.1007/s13239-016-0286-6,sn,multi-principal elements alloy,FCC,Al0.1CoCrFeNi,Co24.4-Cr24.4-Fe24.4-Ni24.4-Al2.4,Al:0.024|Co:0.244|Cr:0.244|Fe:0.244|Ni:0.244,cast; cold roll with thick reduction 40 %; heat treat at 1000 C for 24 hour,rotating bending fatigue,25,air,-1.0,,force,True,True,1,1,0,1,0,1,0,0,0,0,component_000,0.0007804878999999
104,10010281.291515049,199.93387992594552,1,212.0,570.0,Mechanical Properties of High Entropy Alloy Al0.1CoCrFeNi for Peripheral Vascular Stent Application,2016,10.1007/s13239-016-0286-6,sn,multi-principal elements alloy,FCC,Al0.1CoCrFeNi,Co24.4-Cr24.4-Fe24.4-Ni24.4-Al2.4,Al:0.024|Co:0.244|Cr:0.244|Fe:0.244|Ni:0.244,cast; cold roll with thick reduction 40 %; heat treat at 1000 C for 24 hour,rotating bending fatigue,25,air,-1.0,,force,True,True,1,1,0,1,0,1,0,0,0,0,component_000,0.0007804878999999
104,10015256.323572751,159.9629730434684,1,212.0,570.0,Mechanical Properties of High Entropy Alloy Al0.1CoCrFeNi for Peripheral Vascular Stent Application,2016,10.1007/s13239-016-0286-6,sn,multi-principal elements alloy,FCC,Al0.1CoCrFeNi,Co24.4-Cr24.4-Fe24.4-Ni24.4-Al2.4,Al:0.024|Co:0.244|Cr:0.244|Fe:0.244|Ni:0.244,cast; cold roll with thick reduction 40 %; heat treat at 1000 C for 24 hour,rotating bending fatigue,25,air,-1.0,,force,True,True,1,1,0,1,0,1,0,0,0,0,component_000,0.0007804878999999
105,19443.56886418961,540.2912621359224,0,1284.0,1344.0,Fatigue behavior of Al0.5CoCrCuFeNi high entropy alloys,2012,10.1016/j.actamat.2012.06.046,sn,multi-principal elements alloy,FCC,Al0.5CoCrCuFeNi,Co18.2-Cr18.2-Cu18.2-Fe18.2-Ni18.2-Al9.1,Al:0.09090909091|Co:0.1818181818|Cr:0.1818181818|Cu:0.1818181818|Fe:0.1818181818|Ni:0.1818181818,arc melt; remelt for >=5 times; heat treat at 1000 C for 6 hour; water quench; cold roll with thick reduction 84 % to 3 mm,4-point bending,25,air,0.1,10.0,force,True,True,1,1,0,1,0,1,0,0,0,0,component_001,0.0
105,29845.64690069439,495.85224047796873,0,1284.0,1344.0,Fatigue behavior of Al0.5CoCrCuFeNi high entropy alloys,2012,10.1016/j.actamat.2012.06.046,sn,multi-principal elements alloy,FCC,Al0.5CoCrCuFeNi,Co18.2-Cr18.2-Cu18.2-Fe18.2-Ni18.2-Al9.1,Al:0.09090909091|Co:0.1818181818|Cr:0.1818181818|Cu:0.1818181818|Fe:0.1818181818|Ni:0.1818181818,arc melt; remelt for >=5 times; heat treat at 1000 C for 6 hour; water quench; cold roll with thick reduction 84 % to 3 mm,4-point bending,25,air,0.1,10.0,force,True,True,1,1,0,1,0,1,0,0,0,0,component_001,0.0
105,34222.51058343594,563.1492158327111,0,1284.0,1344.0,Fatigue behavior of Al0.5CoCrCuFeNi high entropy alloys,2012,10.1016/j.actamat.2012.06.046,sn,multi-principal elements alloy,FCC,Al0.5CoCrCuFeNi,Co18.2-Cr18.2-Cu18.2-Fe18.2-Ni18.2-Al9.1,Al:0.09090909091|Co:0.1818181818|Cr:0.1818181818|Cu:0.1818181818|Fe:0.1818181818|Ni:0.1818181818,arc melt; remelt for >=5 times; heat treat at 1000 C for 6 hour; water quench; cold roll with thick reduction 84 % to 3 mm,4-point bending,25,air,0.1,10.0,force,True,True,1,1,0,1,0,1,0,0,0,0,component_001,0.0
105,43684.699509457714,540.2912621359224,0,1284.0,1344.0,Fatigue behavior of Al0.5CoCrCuFeNi high entropy alloys,2012,10.1016/j.actamat.2012.06.046,sn,multi-principal elements alloy,FCC,Al0.5CoCrCuFeNi,Co18.2-Cr18.2-Cu18.2-Fe18.2-Ni18.2-Al9.1,Al:0.09090909091|Co:0.1818181818|Cr:0.1818181818|Cu:0.1818181818|Fe:0.1818181818|Ni:0.1818181818,arc melt; remelt for >=5 times; heat treat at 1000 C for 6 hour; water quench; cold roll with thick reduction 84 % to 3 mm,4-point bending,25,air,0.1,10.0,force,True,True,1,1,0,1,0,1,0,0,0,0,component_001,0.0
105,56666.79500531967,496.11650485436894,0,1284.0,1344.0,Fatigue behavior of Al0.5CoCrCuFeNi high entropy alloys,2012,10.1016/j.actamat.2012.06.046,sn,multi-principal elements alloy,FCC,Al0.5CoCrCuFeNi,Co18.2-Cr18.2-Cu18.2-Fe18.2-Ni18.2-Al9.1,Al:0.09090909091|Co:0.1818181818|Cr:0.1818181818|Cu:0.1818181818|Fe:0.1818181818|Ni:0.1818181818,arc melt; remelt for >=5 times; heat treat at 1000 C for 6 hour; water quench; cold roll with thick reduction 84 % to 3 mm,4-point bending,25,air,0.1,10.0,force,True,True,1,1,0,1,0,1,0,0,0,0,component_001,0.0
105,71412.2094816967,450.242718446602,0,1284.0,1344.0,Fatigue behavior of Al0.5CoCrCuFeNi high entropy alloys,2012,10.1016/j.actamat.2012.06.046,sn,multi-principal elements alloy,FCC,Al0.5CoCrCuFeNi,Co18.2-Cr18.2-Cu18.2-Fe18.2-Ni18.2-Al9.1,Al:0.09090909091|Co:0.1818181818|Cr:0.1818181818|Cu:0.1818181818|Fe:0.1818181818|Ni:0.1818181818,arc melt; remelt for >=5 times; heat treat at 1000 C for 6 hour; water quench; cold roll with thick reduction 84 % to 3 mm,4-point bending,25,air,0.1,10.0,force,True,True,1,1,0,1,0,1,0,0,0,0,component_001,0.0
105,91304.88820771541,518.2038834951456,0,1284.0,1344.0,Fatigue behavior of Al0.5CoCrCuFeNi high entropy alloys,2012,10.1016/j.actamat.2012.06.046,sn,multi-principal elements alloy,FCC,Al0.5CoCrCuFeNi,Co18.2-Cr18.2-Cu18.2-Fe18.2-Ni18.2-Al9.1,Al:0.09090909091|Co:0.1818181818|Cr:0.1818181818|Cu:0.1818181818|Fe:0.1818181818|Ni:0.1818181818,arc melt; remelt for >=5 times; heat treat at 1000 C for 6 hour; water quench; cold roll with thick reduction 84 % to 3 mm,4-point bending,25,air,0.1,10.0,force,True,True,1,1,0,1,0,1,0,0,0,0,component_001,0.0
105,92605.29088991164,563.2736892156457,0,1284.0,1344.0,Fatigue behavior of Al0.5CoCrCuFeNi high entropy alloys,2012,10.1016/j.actamat.2012.06.046,sn,multi-principal elements alloy,FCC,Al0.5CoCrCuFeNi,Co18.2-Cr18.2-Cu18.2-Fe18.2-Ni18.2-Al9.1,Al:0.09090909091|Co:0.1818181818|Cr:0.1818181818|Cu:0.1818181818|Fe:0.1818181818|Ni:0.1818181818,arc melt; remelt for >=5 times; heat treat at 1000 C for 6 hour; water quench; cold roll with thick reduction 84 % to 3 mm,4-point bending,25,air,0.1,10.0,force,True,True,1,1,0,1,0,1,0,0,0,0,component_001,0.0
105,93763.84543964062,405.5266243465273,0,1284.0,1344.0,Fatigue behavior of Al0.5CoCrCuFeNi high entropy alloys,2012,10.1016/j.actamat.2012.06.046,sn,multi-principal elements alloy,FCC,Al0.5CoCrCuFeNi,Co18.2-Cr18.2-Cu18.2-Fe18.2-Ni18.2-Al9.1,Al:0.09090909091|Co:0.1818181818|Cr:0.1818181818|Cu:0.1818181818|Fe:0.1818181818|Ni:0.1818181818,arc melt; remelt for >=5 times; heat treat at 1000 C for 6 hour; water quench; cold roll with thick reduction 84 % to 3 mm,4-point bending,25,air,0.1,10.0,force,True,True,1,1,0,1,0,1,0,0,0,0,component_001,0.0
105,99577.32641501428,360.19417475728153,0,1284.0,1344.0,Fatigue behavior of Al0.5CoCrCuFeNi high entropy alloys,2012,10.1016/j.actamat.2012.06.046,sn,multi-principal elements alloy,FCC,Al0.5CoCrCuFeNi,Co18.2-Cr18.2-Cu18.2-Fe18.2-Ni18.2-Al9.1,Al:0.09090909091|Co:0.1818181818|Cr:0.1818181818|Cu:0.1818181818|Fe:0.1818181818|Ni:0.1818181818,arc melt; remelt for >=5 times; heat treat at 1000 C for 6 hour; water quench; cold roll with thick reduction 84 % to 3 mm,4-point bending,25,air,0.1,10.0,force,True,True,1,1,0,1,0,1,0,0,0,0,component_001,0.0
105,100488.59911016139,518.1524531786978,0,1284.0,1344.0,Fatigue behavior of Al0.5CoCrCuFeNi high entropy alloys,2012,10.1016/j.actamat.2012.06.046,sn,multi-principal elements alloy,FCC,Al0.5CoCrCuFeNi,Co18.2-Cr18.2-Cu18.2-Fe18.2-Ni18.2-Al9.1,Al:0.09090909091|Co:0.1818181818|Cr:0.1818181818|Cu:0.1818181818|Fe:0.1818181818|Ni:0.1818181818,arc melt; remelt for >=5 times; heat treat at 1000 C for 6 hour; water quench; cold roll with thick reduction 84 % to 3 mm,4-point bending,25,air,0.1,10.0,force,True,True,1,1,0,1,0,1,0,0,0,0,component_001,0.0
105,116445.3343084249,562.9977198942241,0,1284.0,1344.0,Fatigue behavior of Al0.5CoCrCuFeNi high entropy alloys,2012,10.1016/j.actamat.2012.06.046,sn,multi-principal elements alloy,FCC,Al0.5CoCrCuFeNi,Co18.2-Cr18.2-Cu18.2-Fe18.2-Ni18.2-Al9.1,Al:0.09090909091|Co:0.1818181818|Cr:0.1818181818|Cu:0.1818181818|Fe:0.1818181818|Ni:0.1818181818,arc melt; remelt for >=5 times; heat treat at 1000 C for 6 hour; water quench; cold roll with thick reduction 84 % to 3 mm,4-point bending,25,air,0.1,10.0,force,True,True,1,1,0,1,0,1,0,0,0,0,component_001,0.0
105,132958.2335712085,316.0194174757282,0,1284.0,1344.0,Fatigue behavior of Al0.5CoCrCuFeNi high entropy alloys,2012,10.1016/j.actamat.2012.06.046,sn,multi-principal elements alloy,FCC,Al0.5CoCrCuFeNi,Co18.2-Cr18.2-Cu18.2-Fe18.2-Ni18.2-Al9.1,Al:0.09090909091|Co:0.1818181818|Cr:0.1818181818|Cu:0.1818181818|Fe:0.1818181818|Ni:0.1818181818,arc melt; remelt for >=5 times; heat treat at 1000 C for 6 hour; water quench; cold roll with thick reduction 84 % to 3 mm,4-point bending,25,air,0.1,10.0,force,True,True,1,1,0,1,0,1,0,0,0,0,component_001,0.0
105,298722.96189224406,518.2038834951456,0,1284.0,1344.0,Fatigue behavior of Al0.5CoCrCuFeNi high entropy alloys,2012,10.1016/j.actamat.2012.06.046,sn,multi-principal elements alloy,FCC,Al0.5CoCrCuFeNi,Co18.2-Cr18.2-Cu18.2-Fe18.2-Ni18.2-Al9.1,Al:0.09090909091|Co:0.1818181818|Cr:0.1818181818|Cu:0.1818181818|Fe:0.1818181818|Ni:0.1818181818,arc melt; remelt for >=5 times; heat treat at 1000 C for 6 hour; water quench; cold roll with thick reduction 84 % to 3 mm,4-point bending,25,air,0.1,10.0,force,True,True,1,1,0,1,0,1,0,0,0,0,component_001,0.0
105,380659.87783539516,540.4102557156451,0,1284.0,1344.0,Fatigue behavior of Al0.5CoCrCuFeNi high entropy alloys,2012,10.1016/j.actamat.2012.06.046,sn,multi-principal elements alloy,FCC,Al0.5CoCrCuFeNi,Co18.2-Cr18.2-Cu18.2-Fe18.2-Ni18.2-Al9.1,Al:0.09090909091|Co:0.1818181818|Cr:0.1818181818|Cu:0.1818181818|Fe:0.1818181818|Ni:0.1818181818,arc melt; remelt for >=5 times; heat treat at 1000 C for 6 hour; water quench; cold roll with thick reduction 84 % to 3 mm,4-point bending,25,air,0.1,10.0,force,True,True,1,1,0,1,0,1,0,0,0,0,component_001,0.0
105,388244.21524449054,495.5984353737389,0,1284.0,1344.0,Fatigue behavior of Al0.5CoCrCuFeNi high entropy alloys,2012,10.1016/j.actamat.2012.06.046,sn,multi-principal elements alloy,FCC,Al0.5CoCrCuFeNi,Co18.2-Cr18.2-Cu18.2-Fe18.2-Ni18.2-Al9.1,Al:0.09090909091|Co:0.1818181818|Cr:0.1818181818|Cu:0.1818181818|Fe:0.1818181818|Ni:0.1818181818,arc melt; remelt for >=5 times; heat treat at 1000 C for 6 hour; water quench; cold roll with thick reduction 84 % to 3 mm,4-point bending,25,air,0.1,10.0,force,True,True,1,1,0,1,0,1,0,0,0,0,component_001,0.0
105,416539.8900257794,518.2038834951456,0,1284.0,1344.0,Fatigue behavior of Al0.5CoCrCuFeNi high entropy alloys,2012,10.1016/j.actamat.2012.06.046,sn,multi-principal elements alloy,FCC,Al0.5CoCrCuFeNi,Co18.2-Cr18.2-Cu18.2-Fe18.2-Ni18.2-Al9.1,Al:0.09090909091|Co:0.1818181818|Cr:0.1818181818|Cu:0.1818181818|Fe:0.1818181818|Ni:0.1818181818,arc melt; remelt for >=5 times; heat treat at 1000 C for 6 hour; water quench; cold roll with thick reduction 84 % to 3 mm,4-point bending,25,air,0.1,10.0,force,True,True,1,1,0,1,0,1,0,0,0,0,component_001,0.0
105,454970.7922147391,562.6656362115618,0,1284.0,1344.0,Fatigue behavior of Al0.5CoCrCuFeNi high entropy alloys,2012,10.1016/j.actamat.2012.06.046,sn,multi-principal elements alloy,FCC,Al0.5CoCrCuFeNi,Co18.2-Cr18.2-Cu18.2-Fe18.2-Ni18.2-Al9.1,Al:0.09090909091|Co:0.1818181818|Cr:0.1818181818|Cu:0.1818181818|Fe:0.1818181818|Ni:0.1818181818,arc melt; remelt for >=5 times; heat treat at 1000 C for 6 hour; water quench; cold roll with thick reduction 84 % to 3 mm,4-point bending,25,air,0.1,10.0,force,True,True,1,1,0,1,0,1,0,0,0,0,component_001,0.0
105,556174.8842196509,450.242718446602,0,1284.0,1344.0,Fatigue behavior of Al0.5CoCrCuFeNi high entropy alloys,2012,10.1016/j.actamat.2012.06.046,sn,multi-principal elements alloy,FCC,Al0.5CoCrCuFeNi,Co18.2-Cr18.2-Cu18.2-Fe18.2-Ni18.2-Al9.1,Al:0.09090909091|Co:0.1818181818|Cr:0.1818181818|Cu:0.1818181818|Fe:0.1818181818|Ni:0.1818181818,arc melt; remelt for >=5 times; heat treat at 1000 C for 6 hour; water quench; cold roll with thick reduction 84 % to 3 mm,4-point bending,25,air,0.1,10.0,force,True,True,1,1,0,1,0,1,0,0,0,0,component_001,0.0
105,2070210.0416429376,540.3971308722898,0,1284.0,1344.0,Fatigue behavior of Al0.5CoCrCuFeNi high entropy alloys,2012,10.1016/j.actamat.2012.06.046,sn,multi-principal elements alloy,FCC,Al0.5CoCrCuFeNi,Co18.2-Cr18.2-Cu18.2-Fe18.2-Ni18.2-Al9.1,Al:0.09090909091|Co:0.1818181818|Cr:0.1818181818|Cu:0.1818181818|Fe:0.1818181818|Ni:0.1818181818,arc melt; remelt for >=5 times; heat treat at 1000 C for 6 hour; water quench; cold roll with thick reduction 84 % to 3 mm,4-point bending,25,air,0.1,10.0,force,True,True,1,1,0,1,0,1,0,0,0,0,component_001,0.0
105,4511136.345408515,405.577460957033,0,1284.0,1344.0,Fatigue behavior of Al0.5CoCrCuFeNi high entropy alloys,2012,10.1016/j.actamat.2012.06.046,sn,multi-principal elements alloy,FCC,Al0.5CoCrCuFeNi,Co18.2-Cr18.2-Cu18.2-Fe18.2-Ni18.2-Al9.1,Al:0.09090909091|Co:0.1818181818|Cr:0.1818181818|Cu:0.1818181818|Fe:0.1818181818|Ni:0.1818181818,arc melt; remelt for >=5 times; heat treat at 1000 C for 6 hour; water quench; cold roll with thick reduction 84 % to 3 mm,4-point bending,25,air,0.1,10.0,force,True,True,1,1,0,1,0,1,0,0,0,0,component_001,0.0
105,10017494.749714728,270.1456310679612,1,1284.0,1344.0,Fatigue behavior of Al0.5CoCrCuFeNi high entropy alloys,2012,10.1016/j.actamat.2012.06.046,sn,multi-principal elements alloy,FCC,Al0.5CoCrCuFeNi,Co18.2-Cr18.2-Cu18.2-Fe18.2-Ni18.2-Al9.1,Al:0.09090909091|Co:0.1818181818|Cr:0.1818181818|Cu:0.1818181818|Fe:0.1818181818|Ni:0.1818181818,arc melt; remelt for >=5 times; heat treat at 1000 C for 6 hour; water quench; cold roll with thick reduction 84 % to 3 mm,4-point bending,25,air,0.1,10.0,force,True,True,1,1,0,1,0,1,0,0,0,0,component_001,0.0
105,10017494.749714728,360.19417475728153,1,1284.0,1344.0,Fatigue behavior of Al0.5CoCrCuFeNi high entropy alloys,2012,10.1016/j.actamat.2012.06.046,sn,multi-principal elements alloy,FCC,Al0.5CoCrCuFeNi,Co18.2-Cr18.2-Cu18.2-Fe18.2-Ni18.2-Al9.1,Al:0.09090909091|Co:0.1818181818|Cr:0.1818181818|Cu:0.1818181818|Fe:0.1818181818|Ni:0.1818181818,arc melt; remelt for >=5 times; heat treat at 1000 C for 6 hour; water quench; cold roll with thick reduction 84 % to 3 mm,4-point bending,25,air,0.1,10.0,force,True,True,1,1,0,1,0,1,0,0,0,0,component_001,0.0
105,10081400.277031992,473.2218252535831,1,1284.0,1344.0,Fatigue behavior of Al0.5CoCrCuFeNi high entropy alloys,2012,10.1016/j.actamat.2012.06.046,sn,multi-principal elements alloy,FCC,Al0.5CoCrCuFeNi,Co18.2-Cr18.2-Cu18.2-Fe18.2-Ni18.2-Al9.1,Al:0.09090909091|Co:0.1818181818|Cr:0.1818181818|Cu:0.1818181818|Fe:0.1818181818|Ni:0.1818181818,arc melt; remelt for >=5 times; heat treat at 1000 C for 6 hour; water quench; cold roll with thick reduction 84 % to 3 mm,4-point bending,25,air,0.1,10.0,force,True,True,1,1,0,1,0,1,0,0,0,0,component_001,0.0
105,10097530.861161554,473.3254210728219,1,1284.0,1344.0,Fatigue behavior of Al0.5CoCrCuFeNi high entropy alloys,2012,10.1016/j.actamat.2012.06.046,sn,multi-principal elements alloy,FCC,Al0.5CoCrCuFeNi,Co18.2-Cr18.2-Cu18.2-Fe18.2-Ni18.2-Al9.1,Al:0.09090909091|Co:0.1818181818|Cr:0.1818181818|Cu:0.1818181818|Fe:0.1818181818|Ni:0.1818181818,arc melt; remelt for >=5 times; heat treat at 1000 C for 6 hour; water quench; cold roll with thick reduction 84 % to 3 mm,4-point bending,25,air,0.1,10.0,force,True,True,1,1,0,1,0,1,0,0,0,0,component_001,0.0
106,26998.558094385873,495.21899623055697,0,,,Fatigue behavior of a wrought Al0.5CoCrCuFeNi two-phase high-entropy alloy,2015,10.1016/j.actamat.2015.07.004,sn,multi-principal elements alloy,FCC,Al0.5CoCrCuFeNi,Co18.2-Cr18.2-Cu18.2-Fe18.2-Ni18.2-Al9.1,Al:0.09090909091|Co:0.1818181818|Cr:0.1818181818|Cu:0.1818181818|Fe:0.1818181818|Ni:0.1818181818,arc melt; remelt for >=5 times; cast in copper mold; heat treat at 1000 C for 6 hour; water quench; cold roll with thick reduction 84 % to 3 mm,4-point bending,25,air,0.1,10.0,force,False,False,1,1,0,1,0,1,0,0,0,0,component_001,0.0
106,33075.93997540147,540.6964656964657,0,,,Fatigue behavior of a wrought Al0.5CoCrCuFeNi two-phase high-entropy alloy,2015,10.1016/j.actamat.2015.07.004,sn,multi-principal elements alloy,FCC,Al0.5CoCrCuFeNi,Co18.2-Cr18.2-Cu18.2-Fe18.2-Ni18.2-Al9.1,Al:0.09090909091|Co:0.1818181818|Cr:0.1818181818|Cu:0.1818181818|Fe:0.1818181818|Ni:0.1818181818,arc melt; remelt for >=5 times; cast in copper mold; heat treat at 1000 C for 6 hour; water quench; cold roll with thick reduction 84 % to 3 mm,4-point bending,25,air,0.1,10.0,force,False,False,1,1,0,1,0,1,0,0,0,0,component_001,0.0
106,67495.22177076436,541.0525200331026,0,,,Fatigue behavior of a wrought Al0.5CoCrCuFeNi two-phase high-entropy alloy,2015,10.1016/j.actamat.2015.07.004,sn,multi-principal elements alloy,FCC,Al0.5CoCrCuFeNi,Co18.2-Cr18.2-Cu18.2-Fe18.2-Ni18.2-Al9.1,Al:0.09090909091|Co:0.1818181818|Cr:0.1818181818|Cu:0.1818181818|Fe:0.1818181818|Ni:0.1818181818,arc melt; remelt for >=5 times; cast in copper mold; heat treat at 1000 C for 6 hour; water quench; cold roll with thick reduction 84 % to 3 mm,4-point bending,25,air,0.1,10.0,force,False,False,1,1,0,1,0,1,0,0,0,0,component_001,0.0
106,90911.61913463558,404.5678640950847,0,,,Fatigue behavior of a wrought Al0.5CoCrCuFeNi two-phase high-entropy alloy,2015,10.1016/j.actamat.2015.07.004,sn,multi-principal elements alloy,FCC,Al0.5CoCrCuFeNi,Co18.2-Cr18.2-Cu18.2-Fe18.2-Ni18.2-Al9.1,Al:0.09090909091|Co:0.1818181818|Cr:0.1818181818|Cu:0.1818181818|Fe:0.1818181818|Ni:0.1818181818,arc melt; remelt for >=5 times; cast in copper mold; heat treat at 1000 C for 6 hour; water quench; cold roll with thick reduction 84 % to 3 mm,4-point bending,25,air,0.1,10.0,force,False,False,1,1,0,1,0,1,0,0,0,0,component_001,0.0
106,97560.4982226184,404.28815874299676,0,,,Fatigue behavior of a wrought Al0.5CoCrCuFeNi two-phase high-entropy alloy,2015,10.1016/j.actamat.2015.07.004,sn,multi-principal elements alloy,FCC,Al0.5CoCrCuFeNi,Co18.2-Cr18.2-Cu18.2-Fe18.2-Ni18.2-Al9.1,Al:0.09090909091|Co:0.1818181818|Cr:0.1818181818|Cu:0.1818181818|Fe:0.1818181818|Ni:0.1818181818,arc melt; remelt for >=5 times; cast in copper mold; heat treat at 1000 C for 6 hour; water quench; cold roll with thick reduction 84 % to 3 mm,4-point bending,25,air,0.1,10.0,force,False,False,1,1,0,1,0,1,0,0,0,0,component_001,0.0
106,159972.17816889196,450.2319797889418,0,,,Fatigue behavior of a wrought Al0.5CoCrCuFeNi two-phase high-entropy alloy,2015,10.1016/j.actamat.2015.07.004,sn,multi-principal elements alloy,FCC,Al0.5CoCrCuFeNi,Co18.2-Cr18.2-Cu18.2-Fe18.2-Ni18.2-Al9.1,Al:0.09090909091|Co:0.1818181818|Cr:0.1818181818|Cu:0.1818181818|Fe:0.1818181818|Ni:0.1818181818,arc melt; remelt for >=5 times; cast in copper mold; heat treat at 1000 C for 6 hour; water quench; cold roll with thick reduction 84 % to 3 mm,4-point bending,25,air,0.1,10.0,force,False,False,1,1,0,1,0,1,0,0,0,0,component_001,0.0
106,187577.33965598786,411.17463617463613,0,,,Fatigue behavior of a wrought Al0.5CoCrCuFeNi two-phase high-entropy alloy,2015,10.1016/j.actamat.2015.07.004,sn,multi-principal elements alloy,FCC,Al0.5CoCrCuFeNi,Co18.2-Cr18.2-Cu18.2-Fe18.2-Ni18.2-Al9.1,Al:0.09090909091|Co:0.1818181818|Cr:0.1818181818|Cu:0.1818181818|Fe:0.1818181818|Ni:0.1818181818,arc melt; remelt for >=5 times; cast in copper mold; heat treat at 1000 C for 6 hour; water quench; cold roll with thick reduction 84 % to 3 mm,4-point bending,25,air,0.1,10.0,force,False,False,1,1,0,1,0,1,0,0,0,0,component_001,0.0
106,277375.87860149244,450.23203148203146,0,,,Fatigue behavior of a wrought Al0.5CoCrCuFeNi two-phase high-entropy alloy,2015,10.1016/j.actamat.2015.07.004,sn,multi-principal elements alloy,FCC,Al0.5CoCrCuFeNi,Co18.2-Cr18.2-Cu18.2-Fe18.2-Ni18.2-Al9.1,Al:0.09090909091|Co:0.1818181818|Cr:0.1818181818|Cu:0.1818181818|Fe:0.1818181818|Ni:0.1818181818,arc melt; remelt for >=5 times; cast in copper mold; heat treat at 1000 C for 6 hour; water quench; cold roll with thick reduction 84 % to 3 mm,4-point bending,25,air,0.1,10.0,force,False,False,1,1,0,1,0,1,0,0,0,0,component_001,0.0
106,1230959.8913342042,495.21686845216254,0,,,Fatigue behavior of a wrought Al0.5CoCrCuFeNi two-phase high-entropy alloy,2015,10.1016/j.actamat.2015.07.004,sn,multi-principal elements alloy,FCC,Al0.5CoCrCuFeNi,Co18.2-Cr18.2-Cu18.2-Fe18.2-Ni18.2-Al9.1,Al:0.09090909091|Co:0.1818181818|Cr:0.1818181818|Cu:0.1818181818|Fe:0.1818181818|Ni:0.1818181818,arc melt; remelt for >=5 times; cast in copper mold; heat treat at 1000 C for 6 hour; water quench; cold roll with thick reduction 84 % to 3 mm,4-point bending,25,air,0.1,10.0,force,False,False,1,1,0,1,0,1,0,0,0,0,component_001,0.0
106,10132001.552728796,382.30490601624626,1,,,Fatigue behavior of a wrought Al0.5CoCrCuFeNi two-phase high-entropy alloy,2015,10.1016/j.actamat.2015.07.004,sn,multi-principal elements alloy,FCC,Al0.5CoCrCuFeNi,Co18.2-Cr18.2-Cu18.2-Fe18.2-Ni18.2-Al9.1,Al:0.09090909091|Co:0.1818181818|Cr:0.1818181818|Cu:0.1818181818|Fe:0.1818181818|Ni:0.1818181818,arc melt; remelt for >=5 times; cast in copper mold; heat treat at 1000 C for 6 hour; water quench; cold roll with thick reduction 84 % to 3 mm,4-point bending,25,air,0.1,10.0,force,False,False,1,1,0,1,0,1,0,0,0,0,component_001,0.0
107,54218.35557860309,540.6964656964657,0,,,Fatigue behavior of a wrought Al0.5CoCrCuFeNi two-phase high-entropy alloy,2015,10.1016/j.actamat.2015.07.004,sn,multi-principal elements alloy,FCC,Al0.5CoCrCuFeNi,Co18.2-Cr18.2-Cu18.2-Fe18.2-Ni18.2-Al9.1,Al:0.09090909091|Co:0.1818181818|Cr:0.1818181818|Cu:0.1818181818|Fe:0.1818181818|Ni:0.1818181818,arc melt; remelt for >=5 times; cast in copper mold; heat treat at 1000 C for 6 hour; water quench; cold roll with thick reduction 84 % to 3 mm,4-point bending,25,air,0.1,10.0,force,False,False,1,1,0,1,0,1,0,0,0,0,component_001,0.0
107,59666.816528918374,495.71892104810905,0,,,Fatigue behavior of a wrought Al0.5CoCrCuFeNi two-phase high-entropy alloy,2015,10.1016/j.actamat.2015.07.004,sn,multi-principal elements alloy,FCC,Al0.5CoCrCuFeNi,Co18.2-Cr18.2-Cu18.2-Fe18.2-Ni18.2-Al9.1,Al:0.09090909091|Co:0.1818181818|Cr:0.1818181818|Cu:0.1818181818|Fe:0.1818181818|Ni:0.1818181818,arc melt; remelt for >=5 times; cast in copper mold; heat treat at 1000 C for 6 hour; water quench; cold roll with thick reduction 84 % to 3 mm,4-point bending,25,air,0.1,10.0,force,False,False,1,1,0,1,0,1,0,0,0,0,component_001,0.0
107,92451.3265212704,540.6964656964657,0,,,Fatigue behavior of a wrought Al0.5CoCrCuFeNi two-phase high-entropy alloy,2015,10.1016/j.actamat.2015.07.004,sn,multi-principal elements alloy,FCC,Al0.5CoCrCuFeNi,Co18.2-Cr18.2-Cu18.2-Fe18.2-Ni18.2-Al9.1,Al:0.09090909091|Co:0.1818181818|Cr:0.1818181818|Cu:0.1818181818|Fe:0.1818181818|Ni:0.1818181818,arc melt; remelt for >=5 times; cast in copper mold; heat treat at 1000 C for 6 hour; water quench; cold roll with thick reduction 84 % to 3 mm,4-point bending,25,air,0.1,10.0,force,False,False,1,1,0,1,0,1,0,0,0,0,component_001,0.0
107,97231.0281304685,495.58333333333337,0,,,Fatigue behavior of a wrought Al0.5CoCrCuFeNi two-phase high-entropy alloy,2015,10.1016/j.actamat.2015.07.004,sn,multi-principal elements alloy,FCC,Al0.5CoCrCuFeNi,Co18.2-Cr18.2-Cu18.2-Fe18.2-Ni18.2-Al9.1,Al:0.09090909091|Co:0.1818181818|Cr:0.1818181818|Cu:0.1818181818|Fe:0.1818181818|Ni:0.1818181818,arc melt; remelt for >=5 times; cast in copper mold; heat treat at 1000 C for 6 hour; water quench; cold roll with thick reduction 84 % to 3 mm,4-point bending,25,air,0.1,10.0,force,False,False,1,1,0,1,0,1,0,0,0,0,component_001,0.0
107,130209.94722170263,450.0987205812668,0,,,Fatigue behavior of a wrought Al0.5CoCrCuFeNi two-phase high-entropy alloy,2015,10.1016/j.actamat.2015.07.004,sn,multi-principal elements alloy,FCC,Al0.5CoCrCuFeNi,Co18.2-Cr18.2-Cu18.2-Fe18.2-Ni18.2-Al9.1,Al:0.09090909091|Co:0.1818181818|Cr:0.1818181818|Cu:0.1818181818|Fe:0.1818181818|Ni:0.1818181818,arc melt; remelt for >=5 times; cast in copper mold; heat treat at 1000 C for 6 hour; water quench; cold roll with thick reduction 84 % to 3 mm,4-point bending,25,air,0.1,10.0,force,False,False,1,1,0,1,0,1,0,0,0,0,component_001,0.0
107,151700.51957849428,405.20570260503143,0,,,Fatigue behavior of a wrought Al0.5CoCrCuFeNi two-phase high-entropy alloy,2015,10.1016/j.actamat.2015.07.004,sn,multi-principal elements alloy,FCC,Al0.5CoCrCuFeNi,Co18.2-Cr18.2-Cu18.2-Fe18.2-Ni18.2-Al9.1,Al:0.09090909091|Co:0.1818181818|Cr:0.1818181818|Cu:0.1818181818|Fe:0.1818181818|Ni:0.1818181818,arc melt; remelt for >=5 times; cast in copper mold; heat treat at 1000 C for 6 hour; water quench; cold roll with thick reduction 84 % to 3 mm,4-point bending,25,air,0.1,10.0,force,False,False,1,1,0,1,0,1,0,0,0,0,component_001,0.0
107,152039.9182646116,382.3625349487419,0,,,Fatigue behavior of a wrought Al0.5CoCrCuFeNi two-phase high-entropy alloy,2015,10.1016/j.actamat.2015.07.004,sn,multi-principal elements alloy,FCC,Al0.5CoCrCuFeNi,Co18.2-Cr18.2-Cu18.2-Fe18.2-Ni18.2-Al9.1,Al:0.09090909091|Co:0.1818181818|Cr:0.1818181818|Cu:0.1818181818|Fe:0.1818181818|Ni:0.1818181818,arc melt; remelt for >=5 times; cast in copper mold; heat treat at 1000 C for 6 hour; water quench; cold roll with thick reduction 84 % to 3 mm,4-point bending,25,air,0.1,10.0,force,False,False,1,1,0,1,0,1,0,0,0,0,component_001,0.0
107,212238.4727273024,404.9903741764207,0,,,Fatigue behavior of a wrought Al0.5CoCrCuFeNi two-phase high-entropy alloy,2015,10.1016/j.actamat.2015.07.004,sn,multi-principal elements alloy,FCC,Al0.5CoCrCuFeNi,Co18.2-Cr18.2-Cu18.2-Fe18.2-Ni18.2-Al9.1,Al:0.09090909091|Co:0.1818181818|Cr:0.1818181818|Cu:0.1818181818|Fe:0.1818181818|Ni:0.1818181818,arc melt; remelt for >=5 times; cast in copper mold; heat treat at 1000 C for 6 hour; water quench; cold roll with thick reduction 84 % to 3 mm,4-point bending,25,air,0.1,10.0,force,False,False,1,1,0,1,0,1,0,0,0,0,component_001,0.0
107,256889.17636790493,359.8752598752599,0,,,Fatigue behavior of a wrought Al0.5CoCrCuFeNi two-phase high-entropy alloy,2015,10.1016/j.actamat.2015.07.004,sn,multi-principal elements alloy,FCC,Al0.5CoCrCuFeNi,Co18.2-Cr18.2-Cu18.2-Fe18.2-Ni18.2-Al9.1,Al:0.09090909091|Co:0.1818181818|Cr:0.1818181818|Cu:0.1818181818|Fe:0.1818181818|Ni:0.1818181818,arc melt; remelt for >=5 times; cast in copper mold; heat treat at 1000 C for 6 hour; water quench; cold roll with thick reduction 84 % to 3 mm,4-point bending,25,air,0.1,10.0,force,False,False,1,1,0,1,0,1,0,0,0,0,component_001,0.0
107,698050.7041609583,382.43166324561673,0,,,Fatigue behavior of a wrought Al0.5CoCrCuFeNi two-phase high-entropy alloy,2015,10.1016/j.actamat.2015.07.004,sn,multi-principal elements alloy,FCC,Al0.5CoCrCuFeNi,Co18.2-Cr18.2-Cu18.2-Fe18.2-Ni18.2-Al9.1,Al:0.09090909091|Co:0.1818181818|Cr:0.1818181818|Cu:0.1818181818|Fe:0.1818181818|Ni:0.1818181818,arc melt; remelt for >=5 times; cast in copper mold; heat treat at 1000 C for 6 hour; water quench; cold roll with thick reduction 84 % to 3 mm,4-point bending,25,air,0.1,10.0,force,False,False,1,1,0,1,0,1,0,0,0,0,component_001,0.0
107,10001764.627329625,359.47550920620944,1,,,Fatigue behavior of a wrought Al0.5CoCrCuFeNi two-phase high-entropy alloy,2015,10.1016/j.actamat.2015.07.004,sn,multi-principal elements alloy,FCC,Al0.5CoCrCuFeNi,Co18.2-Cr18.2-Cu18.2-Fe18.2-Ni18.2-Al9.1,Al:0.09090909091|Co:0.1818181818|Cr:0.1818181818|Cu:0.1818181818|Fe:0.1818181818|Ni:0.1818181818,arc melt; remelt for >=5 times; cast in copper mold; heat treat at 1000 C for 6 hour; water quench; cold roll with thick reduction 84 % to 3 mm,4-point bending,25,air,0.1,10.0,force,False,False,1,1,0,1,0,1,0,0,0,0,component_001,0.0
113,47638.850394959234,216.02055248618785,0,535.0,601.0,High-cycle fatigue induced twinning in CoCrFeNi high-entropy alloy processed by laser powder bed fusion additive manufacturing,2023,10.1016/j.addma.2022.103319,sn,multi-principal elements alloy,FCC,CoCrFeNi,Co25.0-Cr25.0-Fe25.0-Ni25.0,Co:0.25|Cr:0.25|Fe:0.25|Ni:0.25,LPBF,uniaxial,25,air,0.1,20.0,force,True,True,0,0,0,0,0,1,0,0,0,0,component_002,0.0
113,105648.19958776352,202.6772460688483,0,535.0,601.0,High-cycle fatigue induced twinning in CoCrFeNi high-entropy alloy processed by laser powder bed fusion additive manufacturing,2023,10.1016/j.addma.2022.103319,sn,multi-principal elements alloy,FCC,CoCrFeNi,Co25.0-Cr25.0-Fe25.0-Ni25.0,Co:0.25|Cr:0.25|Fe:0.25|Ni:0.25,LPBF,uniaxial,25,air,0.1,20.0,force,True,True,0,0,0,0,0,1,0,0,0,0,component_002,0.0
113,142040.19795581105,157.48217594560137,0,535.0,601.0,High-cycle fatigue induced twinning in CoCrFeNi high-entropy alloy processed by laser powder bed fusion additive manufacturing,2023,10.1016/j.addma.2022.103319,sn,multi-principal elements alloy,FCC,CoCrFeNi,Co25.0-Cr25.0-Fe25.0-Ni25.0,Co:0.25|Cr:0.25|Fe:0.25|Ni:0.25,LPBF,uniaxial,25,air,0.1,20.0,force,True,True,0,0,0,0,0,1,0,0,0,0,component_002,0.0
113,234294.95010057883,135.03784105397364,0,535.0,601.0,High-cycle fatigue induced twinning in CoCrFeNi high-entropy alloy processed by laser powder bed fusion additive manufacturing,2023,10.1016/j.addma.2022.103319,sn,multi-principal elements alloy,FCC,CoCrFeNi,Co25.0-Cr25.0-Fe25.0-Ni25.0,Co:0.25|Cr:0.25|Fe:0.25|Ni:0.25,LPBF,uniaxial,25,air,0.1,20.0,force,True,True,0,0,0,0,0,1,0,0,0,0,component_002,0.0
113,298576.1086272632,90.07348916277091,0,535.0,601.0,High-cycle fatigue induced twinning in CoCrFeNi high-entropy alloy processed by laser powder bed fusion additive manufacturing,2023,10.1016/j.addma.2022.103319,sn,multi-principal elements alloy,FCC,CoCrFeNi,Co25.0-Cr25.0-Fe25.0-Ni25.0,Co:0.25|Cr:0.25|Fe:0.25|Ni:0.25,LPBF,uniaxial,25,air,0.1,20.0,force,True,True,0,0,0,0,0,1,0,0,0,0,component_002,0.0
113,369270.42073178245,90.07348916277091,0,535.0,601.0,High-cycle fatigue induced twinning in CoCrFeNi high-entropy alloy processed by laser powder bed fusion additive manufacturing,2023,10.1016/j.addma.2022.103319,sn,multi-principal elements alloy,FCC,CoCrFeNi,Co25.0-Cr25.0-Fe25.0-Ni25.0,Co:0.25|Cr:0.25|Fe:0.25|Ni:0.25,LPBF,uniaxial,25,air,0.1,20.0,force,True,True,0,0,0,0,0,1,0,0,0,0,component_002,0.0
113,438030.2852570319,112.68652783680406,0,535.0,601.0,High-cycle fatigue induced twinning in CoCrFeNi high-entropy alloy processed by laser powder bed fusion additive manufacturing,2023,10.1016/j.addma.2022.103319,sn,multi-principal elements alloy,FCC,CoCrFeNi,Co25.0-Cr25.0-Fe25.0-Ni25.0,Co:0.25|Cr:0.25|Fe:0.25|Ni:0.25,LPBF,uniaxial,25,air,0.1,20.0,force,True,True,0,0,0,0,0,1,0,0,0,0,component_002,0.0
113,741052.3477907202,90.13550361240972,0,535.0,601.0,High-cycle fatigue induced twinning in CoCrFeNi high-entropy alloy processed by laser powder bed fusion additive manufacturing,2023,10.1016/j.addma.2022.103319,sn,multi-principal elements alloy,FCC,CoCrFeNi,Co25.0-Cr25.0-Fe25.0-Ni25.0,Co:0.25|Cr:0.25|Fe:0.25|Ni:0.25,LPBF,uniaxial,25,air,0.1,20.0,force,True,True,0,0,0,0,0,1,0,0,0,0,component_002,0.0
113,9967126.607873581,78.65161070973224,1,535.0,601.0,High-cycle fatigue induced twinning in CoCrFeNi high-entropy alloy processed by laser powder bed fusion additive manufacturing,2023,10.1016/j.addma.2022.103319,sn,multi-principal elements alloy,FCC,CoCrFeNi,Co25.0-Cr25.0-Fe25.0-Ni25.0,Co:0.25|Cr:0.25|Fe:0.25|Ni:0.25,LPBF,uniaxial,25,air,0.1,20.0,force,True,True,0,0,0,0,0,1,0,0,0,0,component_002,0.0
113,10013353.37533859,67.49145771355715,1,535.0,601.0,High-cycle fatigue induced twinning in CoCrFeNi high-entropy alloy processed by laser powder bed fusion additive manufacturing,2023,10.1016/j.addma.2022.103319,sn,multi-principal elements alloy,FCC,CoCrFeNi,Co25.0-Cr25.0-Fe25.0-Ni25.0,Co:0.25|Cr:0.25|Fe:0.25|Ni:0.25,LPBF,uniaxial,25,air,0.1,20.0,force,True,True,0,0,0,0,0,1,0,0,0,0,component_002,0.0
114,78715.30950206838,834.3971399709477,0,850.0,1126.0,Extremely high fatigue resistance in an ultrafine grained high entropy alloy,2019,10.1016/j.apmt.2019.04.001,sn,multi-principal elements alloy,FCC + HCP,Fe38.5Mn20Co20Cr15Si5Cu1.5,Fe38.5-Co20.0-Mn20.0-Cr15.0-Si5.0-Cu1.5,Co:0.2|Cr:0.15|Cu:0.015|Fe:0.385|Mn:0.2|Si:0.05,vacuum induction melt; friction stir process,bending fatigue,25,air,-1.0,20.0,force,True,True,1,0,0,0,0,1,0,1,0,1,component_003,0.4299999999999999
114,90861.84947567445,807.2524877537651,0,850.0,1126.0,Extremely high fatigue resistance in an ultrafine grained high entropy alloy,2019,10.1016/j.apmt.2019.04.001,sn,multi-principal elements alloy,FCC + HCP,Fe38.5Mn20Co20Cr15Si5Cu1.5,Fe38.5-Co20.0-Mn20.0-Cr15.0-Si5.0-Cu1.5,Co:0.2|Cr:0.15|Cu:0.015|Fe:0.385|Mn:0.2|Si:0.05,vacuum induction melt; friction stir process,bending fatigue,25,air,-1.0,20.0,force,True,True,1,0,0,0,0,1,0,1,0,1,component_003,0.4299999999999999
114,100200.07529181686,762.0010095688699,0,850.0,1126.0,Extremely high fatigue resistance in an ultrafine grained high entropy alloy,2019,10.1016/j.apmt.2019.04.001,sn,multi-principal elements alloy,FCC + HCP,Fe38.5Mn20Co20Cr15Si5Cu1.5,Fe38.5-Co20.0-Mn20.0-Cr15.0-Si5.0-Cu1.5,Co:0.2|Cr:0.15|Cu:0.015|Fe:0.385|Mn:0.2|Si:0.05,vacuum induction melt; friction stir process,bending fatigue,25,air,-1.0,20.0,force,True,True,1,0,0,0,0,1,0,1,0,1,component_003,0.4299999999999999
114,151935.54521677463,745.7119226342,0,850.0,1126.0,Extremely high fatigue resistance in an ultrafine grained high entropy alloy,2019,10.1016/j.apmt.2019.04.001,sn,multi-principal elements alloy,FCC + HCP,Fe38.5Mn20Co20Cr15Si5Cu1.5,Fe38.5-Co20.0-Mn20.0-Cr15.0-Si5.0-Cu1.5,Co:0.2|Cr:0.15|Cu:0.015|Fe:0.385|Mn:0.2|Si:0.05,vacuum induction melt; friction stir process,bending fatigue,25,air,-1.0,20.0,force,True,True,1,0,0,0,0,1,0,1,0,1,component_003,0.4299999999999999
114,585285.0309145516,770.448851919861,0,850.0,1126.0,Extremely high fatigue resistance in an ultrafine grained high entropy alloy,2019,10.1016/j.apmt.2019.04.001,sn,multi-principal elements alloy,FCC + HCP,Fe38.5Mn20Co20Cr15Si5Cu1.5,Fe38.5-Co20.0-Mn20.0-Cr15.0-Si5.0-Cu1.5,Co:0.2|Cr:0.15|Cu:0.015|Fe:0.385|Mn:0.2|Si:0.05,vacuum induction melt; friction stir process,bending fatigue,25,air,-1.0,20.0,force,True,True,1,0,0,0,0,1,0,1,0,1,component_003,0.4299999999999999
114,10657926.361388957,647.9754677997546,1,850.0,1126.0,Extremely high fatigue resistance in an ultrafine grained high entropy alloy,2019,10.1016/j.apmt.2019.04.001,sn,multi-principal elements alloy,FCC + HCP,Fe38.5Mn20Co20Cr15Si5Cu1.5,Fe38.5-Co20.0-Mn20.0-Cr15.0-Si5.0-Cu1.5,Co:0.2|Cr:0.15|Cu:0.015|Fe:0.385|Mn:0.2|Si:0.05,vacuum induction melt; friction stir process,bending fatigue,25,air,-1.0,20.0,force,True,True,1,0,0,0,0,1,0,1,0,1,component_003,0.4299999999999999
114,11122771.97880366,700.4639575443849,1,850.0,1126.0,Extremely high fatigue resistance in an ultrafine grained high entropy alloy,2019,10.1016/j.apmt.2019.04.001,sn,multi-principal elements alloy,FCC + HCP,Fe38.5Mn20Co20Cr15Si5Cu1.5,Fe38.5-Co20.0-Mn20.0-Cr15.0-Si5.0-Cu1.5,Co:0.2|Cr:0.15|Cu:0.015|Fe:0.385|Mn:0.2|Si:0.05,vacuum induction melt; friction stir process,bending fatigue,25,air,-1.0,20.0,force,True,True,1,0,0,0,0,1,0,1,0,1,component_003,0.4299999999999999
125,665.6620754586849,495.0012301106086,0,,,Low-cycle fatigue behavior and deformation mechanisms of a dual-phase Al0.5CoCrFeMnNi high-entropy alloy,2022,10.1016/j.ijfatigue.2022.107075,sn,multi-principal elements alloy,FCC + BCC,Al0.5CoCrFeMnNi,Co18.2-Cr18.2-Fe18.2-Mn18.2-Ni18.2-Al9.1,Al:0.09090909091|Co:0.1818181818|Cr:0.1818181818|Fe:0.1818181818|Mn:0.1818181818|Ni:0.1818181818,vacuum arc melt; cast in cold copper crucible; heat treat at 1100 C for 6 hour; cool furnace; hot roll at 420 C with thick reduction 50 % from 20 mm to 10 mm; heat treat at 1100 C for 0.333 hour,uniaxial,25,air,-1.0,,strain,False,False,1,1,0,1,0,1,1,0,0,1,component_004,0.1818181816819999
125,1329.544533080619,502.2342121391054,0,,,Low-cycle fatigue behavior and deformation mechanisms of a dual-phase Al0.5CoCrFeMnNi high-entropy alloy,2022,10.1016/j.ijfatigue.2022.107075,sn,multi-principal elements alloy,FCC + BCC,Al0.5CoCrFeMnNi,Co18.2-Cr18.2-Fe18.2-Mn18.2-Ni18.2-Al9.1,Al:0.09090909091|Co:0.1818181818|Cr:0.1818181818|Fe:0.1818181818|Mn:0.1818181818|Ni:0.1818181818,vacuum arc melt; cast in cold copper crucible; heat treat at 1100 C for 6 hour; cool furnace; hot roll at 420 C with thick reduction 50 % from 20 mm to 10 mm; heat treat at 1100 C for 0.333 hour,uniaxial,25,air,-1.0,,strain,False,False,1,1,0,1,0,1,1,0,0,1,component_004,0.1818181816819999
125,8152.210057093199,434.85480852515343,0,,,Low-cycle fatigue behavior and deformation mechanisms of a dual-phase Al0.5CoCrFeMnNi high-entropy alloy,2022,10.1016/j.ijfatigue.2022.107075,sn,multi-principal elements alloy,FCC + BCC,Al0.5CoCrFeMnNi,Co18.2-Cr18.2-Fe18.2-Mn18.2-Ni18.2-Al9.1,Al:0.09090909091|Co:0.1818181818|Cr:0.1818181818|Fe:0.1818181818|Mn:0.1818181818|Ni:0.1818181818,vacuum arc melt; cast in cold copper crucible; heat treat at 1100 C for 6 hour; cool furnace; hot roll at 420 C with thick reduction 50 % from 20 mm to 10 mm; heat treat at 1100 C for 0.333 hour,uniaxial,25,air,-1.0,,strain,False,False,1,1,0,1,0,1,1,0,0,1,component_004,0.1818181816819999
125,8969.20138952708,436.80499913166796,0,,,Low-cycle fatigue behavior and deformation mechanisms of a dual-phase Al0.5CoCrFeMnNi high-entropy alloy,2022,10.1016/j.ijfatigue.2022.107075,sn,multi-principal elements alloy,FCC + BCC,Al0.5CoCrFeMnNi,Co18.2-Cr18.2-Fe18.2-Mn18.2-Ni18.2-Al9.1,Al:0.09090909091|Co:0.1818181818|Cr:0.1818181818|Fe:0.1818181818|Mn:0.1818181818|Ni:0.1818181818,vacuum arc melt; cast in cold copper crucible; heat treat at 1100 C for 6 hour; cool furnace; hot roll at 420 C with thick reduction 50 % from 20 mm to 10 mm; heat treat at 1100 C for 0.333 hour,uniaxial,25,air,-1.0,,strain,False,False,1,1,0,1,0,1,1,0,0,1,component_004,0.1818181816819999
125,33515.17426402851,376.92996238051796,0,,,Low-cycle fatigue behavior and deformation mechanisms of a dual-phase Al0.5CoCrFeMnNi high-entropy alloy,2022,10.1016/j.ijfatigue.2022.107075,sn,multi-principal elements alloy,FCC + BCC,Al0.5CoCrFeMnNi,Co18.2-Cr18.2-Fe18.2-Mn18.2-Ni18.2-Al9.1,Al:0.09090909091|Co:0.1818181818|Cr:0.1818181818|Fe:0.1818181818|Mn:0.1818181818|Ni:0.1818181818,vacuum arc melt; cast in cold copper crucible; heat treat at 1100 C for 6 hour; cool furnace; hot roll at 420 C with thick reduction 50 % from 20 mm to 10 mm; heat treat at 1100 C for 0.333 hour,uniaxial,25,air,-1.0,,strain,False,False,1,1,0,1,0,1,1,0,0,1,component_004,0.1818181816819999
