Repository: Yang1Bai/collective-exp-data-index

# Analysis result policy

This directory versions compact scientific results: JSON summaries, decision
records, checksums, independent-verification reports, small contrast tables,
and figure source data. Large row-level predictions, repeated bootstrap draws,
model checkpoints, embeddings, and scheduler archives are excluded from Git
because they are deterministic intermediates and can exceed GitHub's file-size
limits.

The code, frozen designs, environment specifications, input hashes, and compact
verification outputs required to reconstruct those intermediates remain in the
repository. The public attempt index is

File: analysis/results/strength_fatigue_formal_target_release.csv (part 5 of 7)
dataset_id,life_cycles,stress_amplitude_mpa,runout,measured_yield_strength_mpa,measured_ultimate_tensile_strength_mpa,title,publication_year,doi,fatigue_type,material_type,atomic_structure,material_name,composition_raw,composition_key,processing_raw,fatigue_test_type,fatigue_temperature_c,fatigue_environment,load_ratio,frequency_hz,load_control,has_yield_strength_mpa,has_ultimate_tensile_strength_mpa,process_cast_or_melt,process_wrought,process_powder,process_heat_treated,process_additive,phase_fcc,phase_bcc,phase_hcp,phase_amorphous,phase_multiphase,provenance_chemistry_component,nearest_borg_l1
112,200925.0056751227,301.47897547138325,0,774.8,923.3,In-situ formed oxide enables extraordinary high-cycle fatigue resistance in additively manufactured CoCrFeMnNi high-entropy alloy,2021,10.1016/j.addma.2020.101832,sn,multi-principal elements alloy,FCC,CoCrFeMnNi,Co20.0-Cr20.0-Fe20.0-Mn20.0-Ni20.0,Co:0.2|Cr:0.2|Fe:0.2|Mn:0.2|Ni:0.2,LPBF,uniaxial,25,air,0.1,20.0,force,True,True,0,0,0,0,0,1,0,0,0,0,component_016,0.0
112,936006.9420514529,265.3975054229935,0,774.8,923.3,In-situ formed oxide enables extraordinary high-cycle fatigue resistance in additively manufactured CoCrFeMnNi high-entropy alloy,2021,10.1016/j.addma.2020.101832,sn,multi-principal elements alloy,FCC,CoCrFeMnNi,Co20.0-Cr20.0-Fe20.0-Mn20.0-Ni20.0,Co:0.2|Cr:0.2|Fe:0.2|Mn:0.2|Ni:0.2,LPBF,uniaxial,25,air,0.1,20.0,force,True,True,0,0,0,0,0,1,0,0,0,0,component_016,0.0
112,1052872.2293318636,292.5720840981145,0,774.8,923.3,In-situ formed oxide enables extraordinary high-cycle fatigue resistance in additively manufactured CoCrFeMnNi high-entropy alloy,2021,10.1016/j.addma.2020.101832,sn,multi-principal elements alloy,FCC,CoCrFeMnNi,Co20.0-Cr20.0-Fe20.0-Mn20.0-Ni20.0,Co:0.2|Cr:0.2|Fe:0.2|Mn:0.2|Ni:0.2,LPBF,uniaxial,25,air,0.1,20.0,force,True,True,0,0,0,0,0,1,0,0,0,0,component_016,0.0
112,2048021.5679797516,283.3468212915068,0,774.8,923.3,In-situ formed oxide enables extraordinary high-cycle fatigue resistance in additively manufactured CoCrFeMnNi high-entropy alloy,2021,10.1016/j.addma.2020.101832,sn,multi-principal elements alloy,FCC,CoCrFeMnNi,Co20.0-Cr20.0-Fe20.0-Mn20.0-Ni20.0,Co:0.2|Cr:0.2|Fe:0.2|Mn:0.2|Ni:0.2,LPBF,uniaxial,25,air,0.1,20.0,force,True,True,0,0,0,0,0,1,0,0,0,0,component_016,0.0
112,3615186.9373710845,260.92221585560515,0,774.8,923.3,In-situ formed oxide enables extraordinary high-cycle fatigue resistance in additively manufactured CoCrFeMnNi high-entropy alloy,2021,10.1016/j.addma.2020.101832,sn,multi-principal elements alloy,FCC,CoCrFeMnNi,Co20.0-Cr20.0-Fe20.0-Mn20.0-Ni20.0,Co:0.2|Cr:0.2|Fe:0.2|Mn:0.2|Ni:0.2,LPBF,uniaxial,25,air,0.1,20.0,force,True,True,0,0,0,0,0,1,0,0,0,0,component_016,0.0
112,9981518.529850742,256.61036015847696,1,774.8,923.3,In-situ formed oxide enables extraordinary high-cycle fatigue resistance in additively manufactured CoCrFeMnNi high-entropy alloy,2021,10.1016/j.addma.2020.101832,sn,multi-principal elements alloy,FCC,CoCrFeMnNi,Co20.0-Cr20.0-Fe20.0-Mn20.0-Ni20.0,Co:0.2|Cr:0.2|Fe:0.2|Mn:0.2|Ni:0.2,LPBF,uniaxial,25,air,0.1,20.0,force,True,True,0,0,0,0,0,1,0,0,0,0,component_016,0.0
112,10057005.6495988,274.4489404305023,1,774.8,923.3,In-situ formed oxide enables extraordinary high-cycle fatigue resistance in additively manufactured CoCrFeMnNi high-entropy alloy,2021,10.1016/j.addma.2020.101832,sn,multi-principal elements alloy,FCC,CoCrFeMnNi,Co20.0-Cr20.0-Fe20.0-Mn20.0-Ni20.0,Co:0.2|Cr:0.2|Fe:0.2|Mn:0.2|Ni:0.2,LPBF,uniaxial,25,air,0.1,20.0,force,True,True,0,0,0,0,0,1,0,0,0,0,component_016,0.0
115,821618.0947926266,280.11444910562676,0,254.0,585.0,Planar slip-driven fatigue crack initiation and propagation in an equiatomic CrMnFeCoNi high-entropy alloy,2020,10.1016/j.ijfatigue.2019.105418,sn,multi-principal elements alloy,FCC,CrMnFeCoNi,Co20.0-Cr20.0-Fe20.0-Mn20.0-Ni20.0,Co:0.2|Cr:0.2|Fe:0.2|Mn:0.2|Ni:0.2,vacuum induction melt; cast; hot roll at 1100 C; heat treat at 800 C for NaN hour; water quench,rotating bending fatigue,25,air,-1.0,30.0,force,True,True,1,1,0,1,0,1,0,0,0,0,component_016,0.0
115,1104470.9926789918,270.03547125505406,0,254.0,585.0,Planar slip-driven fatigue crack initiation and propagation in an equiatomic CrMnFeCoNi high-entropy alloy,2020,10.1016/j.ijfatigue.2019.105418,sn,multi-principal elements alloy,FCC,CrMnFeCoNi,Co20.0-Cr20.0-Fe20.0-Mn20.0-Ni20.0,Co:0.2|Cr:0.2|Fe:0.2|Mn:0.2|Ni:0.2,vacuum induction melt; cast; hot roll at 1100 C; heat treat at 800 C for NaN hour; water quench,rotating bending fatigue,25,air,-1.0,30.0,force,True,True,1,1,0,1,0,1,0,0,0,0,component_016,0.0
115,1588007.5068554496,260.0870131910374,0,254.0,585.0,Planar slip-driven fatigue crack initiation and propagation in an equiatomic CrMnFeCoNi high-entropy alloy,2020,10.1016/j.ijfatigue.2019.105418,sn,multi-principal elements alloy,FCC,CrMnFeCoNi,Co20.0-Cr20.0-Fe20.0-Mn20.0-Ni20.0,Co:0.2|Cr:0.2|Fe:0.2|Mn:0.2|Ni:0.2,vacuum induction melt; cast; hot roll at 1100 C; heat treat at 800 C for NaN hour; water quench,rotating bending fatigue,25,air,-1.0,30.0,force,True,True,1,1,0,1,0,1,0,0,0,0,component_016,0.0
115,1906222.1251299186,260.0756479573773,0,254.0,585.0,Planar slip-driven fatigue crack initiation and propagation in an equiatomic CrMnFeCoNi high-entropy alloy,2020,10.1016/j.ijfatigue.2019.105418,sn,multi-principal elements alloy,FCC,CrMnFeCoNi,Co20.0-Cr20.0-Fe20.0-Mn20.0-Ni20.0,Co:0.2|Cr:0.2|Fe:0.2|Mn:0.2|Ni:0.2,vacuum induction melt; cast; hot roll at 1100 C; heat treat at 800 C for NaN hour; water quench,rotating bending fatigue,25,air,-1.0,30.0,force,True,True,1,1,0,1,0,1,0,0,0,0,component_016,0.0
115,10000661.0854443,230.1111192124314,1,254.0,585.0,Planar slip-driven fatigue crack initiation and propagation in an equiatomic CrMnFeCoNi high-entropy alloy,2020,10.1016/j.ijfatigue.2019.105418,sn,multi-principal elements alloy,FCC,CrMnFeCoNi,Co20.0-Cr20.0-Fe20.0-Mn20.0-Ni20.0,Co:0.2|Cr:0.2|Fe:0.2|Mn:0.2|Ni:0.2,vacuum induction melt; cast; hot roll at 1100 C; heat treat at 800 C for NaN hour; water quench,rotating bending fatigue,25,air,-1.0,30.0,force,True,True,1,1,0,1,0,1,0,0,0,0,component_016,0.0
115,10015158.456203656,250.0194005741247,1,254.0,585.0,Planar slip-driven fatigue crack initiation and propagation in an equiatomic CrMnFeCoNi high-entropy alloy,2020,10.1016/j.ijfatigue.2019.105418,sn,multi-principal elements alloy,FCC,CrMnFeCoNi,Co20.0-Cr20.0-Fe20.0-Mn20.0-Ni20.0,Co:0.2|Cr:0.2|Fe:0.2|Mn:0.2|Ni:0.2,vacuum induction melt; cast; hot roll at 1100 C; heat treat at 800 C for NaN hour; water quench,rotating bending fatigue,25,air,-1.0,30.0,force,True,True,1,1,0,1,0,1,0,0,0,0,component_016,0.0
116,15363800.284616228,210.11462061747775,0,,,Notch shape dependence of fatigue crack extension in equiatomic CrMnFeCoNi high-entropy alloy,2021,10.1016/j.ijfatigue.2021.106481,sn,multi-principal elements alloy,FCC,CrMnFeCoNi,Co20.0-Cr20.0-Fe20.0-Mn20.0-Ni20.0,Co:0.2|Cr:0.2|Fe:0.2|Mn:0.2|Ni:0.2,vacuum induction melt; hot roll at 1100 C; heat treat at 800 C for NaN hour; water quench,rotating bending fatigue,25,air,-1.0,30.0,force,False,False,1,1,0,1,0,1,0,0,0,0,component_016,0.0
117,2805240.296823929,230.03223443223442,0,,,Notch shape dependence of fatigue crack extension in equiatomic CrMnFeCoNi high-entropy alloy,2021,10.1016/j.ijfatigue.2021.106481,sn,multi-principal elements alloy,FCC,CrMnFeCoNi,Co20.0-Cr20.0-Fe20.0-Mn20.0-Ni20.0,Co:0.2|Cr:0.2|Fe:0.2|Mn:0.2|Ni:0.2,vacuum induction melt; hot roll at 1100 C; heat treat at 800 C for NaN hour; water quench,rotating bending fatigue,25,air,-1.0,30.0,force,False,False,1,1,0,1,0,1,0,0,0,0,component_016,0.0
118,1572938.5738161188,230.03223443223442,0,,,Notch shape dependence of fatigue crack extension in equiatomic CrMnFeCoNi high-entropy alloy,2021,10.1016/j.ijfatigue.2021.106481,sn,multi-principal elements alloy,FCC,CrMnFeCoNi,Co20.0-Cr20.0-Fe20.0-Mn20.0-Ni20.0,Co:0.2|Cr:0.2|Fe:0.2|Mn:0.2|Ni:0.2,vacuum induction melt; hot roll at 1100 C; heat treat at 800 C for NaN hour; water quench,rotating bending fatigue,25,air,-1.0,30.0,force,False,False,1,1,0,1,0,1,0,0,0,0,component_016,0.0
119,69138.08809605466,420.1802009934157,0,,755.0,"Evolution of residual stress, microstructure and cyclic performance of the equiatomic high-entropy alloy CoCrFeMnNi after deep rolling",2021,10.1016/j.ijfatigue.2021.106513,sn,multi-principal elements alloy,FCC,Co20Cr20Fe20Mn20Ni20,Co20.0-Cr20.0-Fe20.0-Mn20.0-Ni20.0,Co:0.2|Cr:0.2|Fe:0.2|Mn:0.2|Ni:0.2,arc melt; deep roll at 25 C,uniaxial,25,air,-1.0,15.0,force,False,True,1,1,0,0,0,1,0,0,0,0,component_016,0.0
119,121646.61504999074,400.18205278592376,0,,755.0,"Evolution of residual stress, microstructure and cyclic performance of the equiatomic high-entropy alloy CoCrFeMnNi after deep rolling",2021,10.1016/j.ijfatigue.2021.106513,sn,multi-principal elements alloy,FCC,Co20Cr20Fe20Mn20Ni20,Co20.0-Cr20.0-Fe20.0-Mn20.0-Ni20.0,Co:0.2|Cr:0.2|Fe:0.2|Mn:0.2|Ni:0.2,arc melt; deep roll at 25 C,uniaxial,25,air,-1.0,15.0,force,False,True,1,1,0,0,0,1,0,0,0,0,component_016,0.0
119,121656.65102486832,360.0,0,,755.0,"Evolution of residual stress, microstructure and cyclic performance of the equiatomic high-entropy alloy CoCrFeMnNi after deep rolling",2021,10.1016/j.ijfatigue.2021.106513,sn,multi-principal elements alloy,FCC,Co20Cr20Fe20Mn20Ni20,Co20.0-Cr20.0-Fe20.0-Mn20.0-Ni20.0,Co:0.2|Cr:0.2|Fe:0.2|Mn:0.2|Ni:0.2,arc melt; deep roll at 25 C,uniaxial,25,air,-1.0,15.0,force,False,True,1,1,0,0,0,1,0,0,0,0,component_016,0.0
119,133249.3486794022,420.1820546163849,0,,755.0,"Evolution of residual stress, microstructure and cyclic performance of the equiatomic high-entropy alloy CoCrFeMnNi after deep rolling",2021,10.1016/j.ijfatigue.2021.106513,sn,multi-principal elements alloy,FCC,Co20Cr20Fe20Mn20Ni20,Co20.0-Cr20.0-Fe20.0-Mn20.0-Ni20.0,Co:0.2|Cr:0.2|Fe:0.2|Mn:0.2|Ni:0.2,arc melt; deep roll at 25 C,uniaxial,25,air,-1.0,15.0,force,False,True,1,1,0,0,0,1,0,0,0,0,component_016,0.0
119,283802.890925404,380.1822808235022,0,,755.0,"Evolution of residual stress, microstructure and cyclic performance of the equiatomic high-entropy alloy CoCrFeMnNi after deep rolling",2021,10.1016/j.ijfatigue.2021.106513,sn,multi-principal elements alloy,FCC,Co20Cr20Fe20Mn20Ni20,Co20.0-Cr20.0-Fe20.0-Mn20.0-Ni20.0,Co:0.2|Cr:0.2|Fe:0.2|Mn:0.2|Ni:0.2,arc melt; deep roll at 25 C,uniaxial,25,air,-1.0,15.0,force,False,True,1,1,0,0,0,1,0,0,0,0,component_016,0.0
119,364072.40224649664,360.1193377069666,0,,755.0,"Evolution of residual stress, microstructure and cyclic performance of the equiatomic high-entropy alloy CoCrFeMnNi after deep rolling",2021,10.1016/j.ijfatigue.2021.106513,sn,multi-principal elements alloy,FCC,Co20Cr20Fe20Mn20Ni20,Co20.0-Cr20.0-Fe20.0-Mn20.0-Ni20.0,Co:0.2|Cr:0.2|Fe:0.2|Mn:0.2|Ni:0.2,arc melt; deep roll at 25 C,uniaxial,25,air,-1.0,15.0,force,False,True,1,1,0,0,0,1,0,0,0,0,component_016,0.0
119,581027.3519838152,340.1195516811955,0,,755.0,"Evolution of residual stress, microstructure and cyclic performance of the equiatomic high-entropy alloy CoCrFeMnNi after deep rolling",2021,10.1016/j.ijfatigue.2021.106513,sn,multi-principal elements alloy,FCC,Co20Cr20Fe20Mn20Ni20,Co20.0-Cr20.0-Fe20.0-Mn20.0-Ni20.0,Co:0.2|Cr:0.2|Fe:0.2|Mn:0.2|Ni:0.2,arc melt; deep roll at 25 C,uniaxial,25,air,-1.0,15.0,force,False,True,1,1,0,0,0,1,0,0,0,0,component_016,0.0
119,745424.3251744903,300.0,0,,755.0,"Evolution of residual stress, microstructure and cyclic performance of the equiatomic high-entropy alloy CoCrFeMnNi after deep rolling",2021,10.1016/j.ijfatigue.2021.106513,sn,multi-principal elements alloy,FCC,Co20Cr20Fe20Mn20Ni20,Co20.0-Cr20.0-Fe20.0-Mn20.0-Ni20.0,Co:0.2|Cr:0.2|Fe:0.2|Mn:0.2|Ni:0.2,arc melt; deep roll at 25 C,uniaxial,25,air,-1.0,15.0,force,False,True,1,1,0,0,0,1,0,0,0,0,component_016,0.0
119,905342.6179589558,320.11788554498673,0,,755.0,"Evolution of residual stress, microstructure and cyclic performance of the equiatomic high-entropy alloy CoCrFeMnNi after deep rolling",2021,10.1016/j.ijfatigue.2021.106513,sn,multi-principal elements alloy,FCC,Co20Cr20Fe20Mn20Ni20,Co20.0-Cr20.0-Fe20.0-Mn20.0-Ni20.0,Co:0.2|Cr:0.2|Fe:0.2|Mn:0.2|Ni:0.2,arc melt; deep roll at 25 C,uniaxial,25,air,-1.0,15.0,force,False,True,1,1,0,0,0,1,0,0,0,0,component_016,0.0
119,1384981.9541878884,300.0,0,,755.0,"Evolution of residual stress, microstructure and cyclic performance of the equiatomic high-entropy alloy CoCrFeMnNi after deep rolling",2021,10.1016/j.ijfatigue.2021.106513,sn,multi-principal elements alloy,FCC,Co20Cr20Fe20Mn20Ni20,Co20.0-Cr20.0-Fe20.0-Mn20.0-Ni20.0,Co:0.2|Cr:0.2|Fe:0.2|Mn:0.2|Ni:0.2,arc melt; deep roll at 25 C,uniaxial,25,air,-1.0,15.0,force,False,True,1,1,0,0,0,1,0,0,0,0,component_016,0.0
119,2458397.994523566,280.0,0,,755.0,"Evolution of residual stress, microstructure and cyclic performance of the equiatomic high-entropy alloy CoCrFeMnNi after deep rolling",2021,10.1016/j.ijfatigue.2021.106513,sn,multi-principal elements alloy,FCC,Co20Cr20Fe20Mn20Ni20,Co20.0-Cr20.0-Fe20.0-Mn20.0-Ni20.0,Co:0.2|Cr:0.2|Fe:0.2|Mn:0.2|Ni:0.2,arc melt; deep roll at 25 C,uniaxial,25,air,-1.0,15.0,force,False,True,1,1,0,0,0,1,0,0,0,0,component_016,0.0
120,4458.075085357607,420.2349090909091,0,365.0,640.0,"Evolution of residual stress, microstructure and cyclic performance of the equiatomic high-entropy alloy CoCrFeMnNi after deep rolling",2021,10.1016/j.ijfatigue.2021.106513,sn,multi-principal elements alloy,FCC,Co20Cr20Fe20Mn20Ni20,Co20.0-Cr20.0-Fe20.0-Mn20.0-Ni20.0,Co:0.2|Cr:0.2|Fe:0.2|Mn:0.2|Ni:0.2,arc melt,uniaxial,25,air,-1.0,15.0,force,True,True,1,0,0,0,0,1,0,0,0,0,component_016,0.0
120,8973.409101147708,399.97163636363643,0,365.0,640.0,"Evolution of residual stress, microstructure and cyclic performance of the equiatomic high-entropy alloy CoCrFeMnNi after deep rolling",2021,10.1016/j.ijfatigue.2021.106513,sn,multi-principal elements alloy,FCC,Co20Cr20Fe20Mn20Ni20,Co20.0-Cr20.0-Fe20.0-Mn20.0-Ni20.0,Co:0.2|Cr:0.2|Fe:0.2|Mn:0.2|Ni:0.2,arc melt,uniaxial,25,air,-1.0,15.0,force,True,True,1,0,0,0,0,1,0,0,0,0,component_016,0.0
120,17301.867318371682,380.0669090909092,0,365.0,640.0,"Evolution of residual stress, microstructure and cyclic performance of the equiatomic high-entropy alloy CoCrFeMnNi after deep rolling",2021,10.1016/j.ijfatigue.2021.106513,sn,multi-principal elements alloy,FCC,Co20Cr20Fe20Mn20Ni20,Co20.0-Cr20.0-Fe20.0-Mn20.0-Ni20.0,Co:0.2|Cr:0.2|Fe:0.2|Mn:0.2|Ni:0.2,arc melt,uniaxial,25,air,-1.0,15.0,force,True,True,1,0,0,0,0,1,0,0,0,0,component_016,0.0
120,86830.95540759643,360.3636363636364,0,365.0,640.0,"Evolution of residual stress, microstructure and cyclic performance of the equiatomic high-entropy alloy CoCrFeMnNi after deep rolling",2021,10.1016/j.ijfatigue.2021.106513,sn,multi-principal elements alloy,FCC,Co20Cr20Fe20Mn20Ni20,Co20.0-Cr20.0-Fe20.0-Mn20.0-Ni20.0,Co:0.2|Cr:0.2|Fe:0.2|Mn:0.2|Ni:0.2,arc melt,uniaxial,25,air,-1.0,15.0,force,True,True,1,0,0,0,0,1,0,0,0,0,component_016,0.0
120,204448.33619803368,340.0,0,365.0,640.0,"Evolution of residual stress, microstructure and cyclic performance of the equiatomic high-entropy alloy CoCrFeMnNi after deep rolling",2021,10.1016/j.ijfatigue.2021.106513,sn,multi-principal elements alloy,FCC,Co20Cr20Fe20Mn20Ni20,Co20.0-Cr20.0-Fe20.0-Mn20.0-Ni20.0,Co:0.2|Cr:0.2|Fe:0.2|Mn:0.2|Ni:0.2,arc melt,uniaxial,25,air,-1.0,15.0,force,True,True,1,0,0,0,0,1,0,0,0,0,component_016,0.0
120,3637733.3409571014,320.0,0,365.0,640.0,"Evolution of residual stress, microstructure and cyclic performance of the equiatomic high-entropy alloy CoCrFeMnNi after deep rolling",2021,10.1016/j.ijfatigue.2021.106513,sn,multi-principal elements alloy,FCC,Co20Cr20Fe20Mn20Ni20,Co20.0-Cr20.0-Fe20.0-Mn20.0-Ni20.0,Co:0.2|Cr:0.2|Fe:0.2|Mn:0.2|Ni:0.2,arc melt,uniaxial,25,air,-1.0,15.0,force,True,True,1,0,0,0,0,1,0,0,0,0,component_016,0.0
120,4694747.778202475,300.0,0,365.0,640.0,"Evolution of residual stress, microstructure and cyclic performance of the equiatomic high-entropy alloy CoCrFeMnNi after deep rolling",2021,10.1016/j.ijfatigue.2021.106513,sn,multi-principal elements alloy,FCC,Co20Cr20Fe20Mn20Ni20,Co20.0-Cr20.0-Fe20.0-Mn20.0-Ni20.0,Co:0.2|Cr:0.2|Fe:0.2|Mn:0.2|Ni:0.2,arc melt,uniaxial,25,air,-1.0,15.0,force,True,True,1,0,0,0,0,1,0,0,0,0,component_016,0.0
120,11889760.209744643,279.76945454545455,0,365.0,640.0,"Evolution of residual stress, microstructure and cyclic performance of the equiatomic high-entropy alloy CoCrFeMnNi after deep rolling",2021,10.1016/j.ijfatigue.2021.106513,sn,multi-principal elements alloy,FCC,Co20Cr20Fe20Mn20Ni20,Co20.0-Cr20.0-Fe20.0-Mn20.0-Ni20.0,Co:0.2|Cr:0.2|Fe:0.2|Mn:0.2|Ni:0.2,arc melt,uniaxial,25,air,-1.0,15.0,force,True,True,1,0,0,0,0,1,0,0,0,0,component_016,0.0
120,13845025.77329557,279.8581818181819,0,365.0,640.0,"Evolution of residual stress, microstructure and cyclic performance of the equiatomic high-entropy alloy CoCrFeMnNi after deep rolling",2021,10.1016/j.ijfatigue.2021.106513,sn,multi-principal elements alloy,FCC,Co20Cr20Fe20Mn20Ni20,Co20.0-Cr20.0-Fe20.0-Mn20.0-Ni20.0,Co:0.2|Cr:0.2|Fe:0.2|Mn:0.2|Ni:0.2,arc melt,uniaxial,25,air,-1.0,15.0,force,True,True,1,0,0,0,0,1,0,0,0,0,component_016,0.0
121,85989.19493134091,419.76600435706973,0,,725.0,"Evolution of residual stress, microstructure and cyclic performance of the equiatomic high-entropy alloy CoCrFeMnNi after deep rolling",2021,10.1016/j.ijfatigue.2021.106513,sn,multi-principal elements alloy,FCC,Co20Cr20Fe20Mn20Ni20,Co20.0-Cr20.0-Fe20.0-Mn20.0-Ni20.0,Co:0.2|Cr:0.2|Fe:0.2|Mn:0.2|Ni:0.2,arc melt; deep roll at -196 C,uniaxial,25,air,-1.0,15.0,force,False,True,1,1,0,0,0,1,0,0,0,0,component_016,0.0
121,149079.92573971406,399.999037072701,0,,725.0,"Evolution of residual stress, microstructure and cyclic performance of the equiatomic high-entropy alloy CoCrFeMnNi after deep rolling",2021,10.1016/j.ijfatigue.2021.106513,sn,multi-principal elements alloy,FCC,Co20Cr20Fe20Mn20Ni20,Co20.0-Cr20.0-Fe20.0-Mn20.0-Ni20.0,Co:0.2|Cr:0.2|Fe:0.2|Mn:0.2|Ni:0.2,arc melt; deep roll at -196 C,uniaxial,25,air,-1.0,15.0,force,False,True,1,1,0,0,0,1,0,0,0,0,component_016,0.0
121,252754.43409334117,379.8206924703929,0,,725.0,"Evolution of residual stress, microstructure and cyclic performance of the equiatomic high-entropy alloy CoCrFeMnNi after deep rolling",2021,10.1016/j.ijfatigue.2021.106513,sn,multi-principal elements alloy,FCC,Co20Cr20Fe20Mn20Ni20,Co20.0-Cr20.0-Fe20.0-Mn20.0-Ni20.0,Co:0.2|Cr:0.2|Fe:0.2|Mn:0.2|Ni:0.2,arc melt; deep roll at -196 C,uniaxial,25,air,-1.0,15.0,force,False,True,1,1,0,0,0,1,0,0,0,0,component_016,0.0
121,505987.6686438607,339.94167875879003,0,,725.0,"Evolution of residual stress, microstructure and cyclic performance of the equiatomic high-entropy alloy CoCrFeMnNi after deep rolling",2021,10.1016/j.ijfatigue.2021.106513,sn,multi-principal elements alloy,FCC,Co20Cr20Fe20Mn20Ni20,Co20.0-Cr20.0-Fe20.0-Mn20.0-Ni20.0,Co:0.2|Cr:0.2|Fe:0.2|Mn:0.2|Ni:0.2,arc melt; deep roll at -196 C,uniaxial,25,air,-1.0,15.0,force,False,True,1,1,0,0,0,1,0,0,0,0,component_016,0.0
121,1113498.4916290967,319.84161580935773,0,,725.0,"Evolution of residual stress, microstructure and cyclic performance of the equiatomic high-entropy alloy CoCrFeMnNi after deep rolling",2021,10.1016/j.ijfatigue.2021.106513,sn,multi-principal elements alloy,FCC,Co20Cr20Fe20Mn20Ni20,Co20.0-Cr20.0-Fe20.0-Mn20.0-Ni20.0,Co:0.2|Cr:0.2|Fe:0.2|Mn:0.2|Ni:0.2,arc melt; deep roll at -196 C,uniaxial,25,air,-1.0,15.0,force,False,True,1,1,0,0,0,1,0,0,0,0,component_016,0.0
121,1124317.3262189566,299.9029032258064,0,,725.0,"Evolution of residual stress, microstructure and cyclic performance of the equiatomic high-entropy alloy CoCrFeMnNi after deep rolling",2021,10.1016/j.ijfatigue.2021.106513,sn,multi-principal elements alloy,FCC,Co20Cr20Fe20Mn20Ni20,Co20.0-Cr20.0-Fe20.0-Mn20.0-Ni20.0,Co:0.2|Cr:0.2|Fe:0.2|Mn:0.2|Ni:0.2,arc melt; deep roll at -196 C,uniaxial,25,air,-1.0,15.0,force,False,True,1,1,0,0,0,1,0,0,0,0,component_016,0.0
121,1872182.4045117234,279.83870967741933,0,,725.0,"Evolution of residual stress, microstructure and cyclic performance of the equiatomic high-entropy alloy CoCrFeMnNi after deep rolling",2021,10.1016/j.ijfatigue.2021.106513,sn,multi-principal elements alloy,FCC,Co20Cr20Fe20Mn20Ni20,Co20.0-Cr20.0-Fe20.0-Mn20.0-Ni20.0,Co:0.2|Cr:0.2|Fe:0.2|Mn:0.2|Ni:0.2,arc melt; deep roll at -196 C,uniaxial,25,air,-1.0,15.0,force,False,True,1,1,0,0,0,1,0,0,0,0,component_016,0.0
122,273252.50700701063,380.02504140557835,0,500.0,700.0,"Evolution of residual stress, microstructure and cyclic performance of the equiatomic high-entropy alloy CoCrFeMnNi after deep rolling",2021,10.1016/j.ijfatigue.2021.106513,sn,multi-principal elements alloy,FCC,Co20Cr20Fe20Mn20Ni20,Co20.0-Cr20.0-Fe20.0-Mn20.0-Ni20.0,Co:0.2|Cr:0.2|Fe:0.2|Mn:0.2|Ni:0.2,arc melt; deep roll at -196 C,uniaxial,25,air,-1.0,15.0,force,True,True,1,1,0,0,0,1,0,0,0,0,component_016,0.0
122,637318.7984143023,340.3300847396541,0,500.0,700.0,"Evolution of residual stress, microstructure and cyclic performance of the equiatomic high-entropy alloy CoCrFeMnNi after deep rolling",2021,10.1016/j.ijfatigue.2021.106513,sn,multi-principal elements alloy,FCC,Co20Cr20Fe20Mn20Ni20,Co20.0-Cr20.0-Fe20.0-Mn20.0-Ni20.0,Co:0.2|Cr:0.2|Fe:0.2|Mn:0.2|Ni:0.2,arc melt; deep roll at -196 C,uniaxial,25,air,-1.0,15.0,force,True,True,1,1,0,0,0,1,0,0,0,0,component_016,0.0
122,2317289.1341320476,280.27468047131794,0,500.0,700.0,"Evolution of residual stress, microstructure and cyclic performance of the equiatomic high-entropy alloy CoCrFeMnNi after deep rolling",2021,10.1016/j.ijfatigue.2021.106513,sn,multi-principal elements alloy,FCC,Co20Cr20Fe20Mn20Ni20,Co20.0-Cr20.0-Fe20.0-Mn20.0-Ni20.0,Co:0.2|Cr:0.2|Fe:0.2|Mn:0.2|Ni:0.2,arc melt; deep roll at -196 C,uniaxial,25,air,-1.0,15.0,force,True,True,1,1,0,0,0,1,0,0,0,0,component_016,0.0
123,271376.1037006536,380.08200289166336,0,500.0,700.0,"Evolution of residual stress, microstructure and cyclic performance of the equiatomic high-entropy alloy CoCrFeMnNi after deep rolling",2021,10.1016/j.ijfatigue.2021.106513,sn,multi-principal elements alloy,FCC,Co20Cr20Fe20Mn20Ni20,Co20.0-Cr20.0-Fe20.0-Mn20.0-Ni20.0,Co:0.2|Cr:0.2|Fe:0.2|Mn:0.2|Ni:0.2,arc melt; deep roll at 25 C,uniaxial,25,air,-1.0,15.0,force,True,True,1,1,0,0,0,1,0,0,0,0,component_016,0.0
123,632435.7647042184,339.9330077156054,0,500.0,700.0,"Evolution of residual stress, microstructure and cyclic performance of the equiatomic high-entropy alloy CoCrFeMnNi after deep rolling",2021,10.1016/j.ijfatigue.2021.106513,sn,multi-principal elements alloy,FCC,Co20Cr20Fe20Mn20Ni20,Co20.0-Cr20.0-Fe20.0-Mn20.0-Ni20.0,Co:0.2|Cr:0.2|Fe:0.2|Mn:0.2|Ni:0.2,arc melt; deep roll at 25 C,uniaxial,25,air,-1.0,15.0,force,True,True,1,1,0,0,0,1,0,0,0,0,component_016,0.0
123,2099816.949293353,280.15102879624044,0,500.0,700.0,"Evolution of residual stress, microstructure and cyclic performance of the equiatomic high-entropy alloy CoCrFeMnNi after deep rolling",2021,10.1016/j.ijfatigue.2021.106513,sn,multi-principal elements alloy,FCC,Co20Cr20Fe20Mn20Ni20,Co20.0-Cr20.0-Fe20.0-Mn20.0-Ni20.0,Co:0.2|Cr:0.2|Fe:0.2|Mn:0.2|Ni:0.2,arc melt; deep roll at 25 C,uniaxial,25,air,-1.0,15.0,force,True,True,1,1,0,0,0,1,0,0,0,0,component_016,0.0
124,395.62622115488523,331.38461538461536,0,,,Temperature-dependent cyclic deformation behavior of CoCrFeMnNi high-entropy alloy,2022,10.1016/j.ijfatigue.2022.106863,sn,multi-principal elements alloy,FCC,CoCrFeMnNi,Co20.0-Cr20.0-Fe20.0-Mn20.0-Ni20.0,Co:0.2|Cr:0.2|Fe:0.2|Mn:0.2|Ni:0.2,arc melt; drop cast; heat treat at 1200 C for 72 hour; water quench; rotary swaging; heat treat at 800 C for 1 hour,uniaxial,550,air,-1.0,,strain,False,False,1,1,0,1,0,1,0,0,0,0,component_016,0.0
124,743.1408937639799,328.30769230769226,0,,,Temperature-dependent cyclic deformation behavior of CoCrFeMnNi high-entropy alloy,2022,10.1016/j.ijfatigue.2022.106863,sn,multi-principal elements alloy,FCC,CoCrFeMnNi,Co20.0-Cr20.0-Fe20.0-Mn20.0-Ni20.0,Co:0.2|Cr:0.2|Fe:0.2|Mn:0.2|Ni:0.2,arc melt; drop cast; heat treat at 1200 C for 72 hour; water quench; rotary swaging; heat treat at 800 C for 1 hour,uniaxial,550,air,-1.0,,strain,False,False,1,1,0,1,0,1,0,0,0,0,component_016,0.0
124,3212.0872263240167,292.9314685314685,0,,,Temperature-dependent cyclic deformation behavior of CoCrFeMnNi high-entropy alloy,2022,10.1016/j.ijfatigue.2022.106863,sn,multi-principal elements alloy,FCC,CoCrFeMnNi,Co20.0-Cr20.0-Fe20.0-Mn20.0-Ni20.0,Co:0.2|Cr:0.2|Fe:0.2|Mn:0.2|Ni:0.2,arc melt; drop cast; heat treat at 1200 C for 72 hour; water quench; rotary swaging; heat treat at 800 C for 1 hour,uniaxial,550,air,-1.0,,strain,False,False,1,1,0,1,0,1,0,0,0,0,component_016,0.0
124,5106.508275093842,274.1538461538462,0,,,Temperature-dependent cyclic deformation behavior of CoCrFeMnNi high-entropy alloy,2022,10.1016/j.ijfatigue.2022.106863,sn,multi-principal elements alloy,FCC,CoCrFeMnNi,Co20.0-Cr20.0-Fe20.0-Mn20.0-Ni20.0,Co:0.2|Cr:0.2|Fe:0.2|Mn:0.2|Ni:0.2,arc melt; drop cast; heat treat at 1200 C for 72 hour; water quench; rotary swaging; heat treat at 800 C for 1 hour,uniaxial,550,air,-1.0,,strain,False,False,1,1,0,1,0,1,0,0,0,0,component_016,0.0
124,39770.18091641359,265.53846153846155,0,,,Temperature-dependent cyclic deformation behavior of CoCrFeMnNi high-entropy alloy,2022,10.1016/j.ijfatigue.2022.106863,sn,multi-principal elements alloy,FCC,CoCrFeMnNi,Co20.0-Cr20.0-Fe20.0-Mn20.0-Ni20.0,Co:0.2|Cr:0.2|Fe:0.2|Mn:0.2|Ni:0.2,arc melt; drop cast; heat treat at 1200 C for 72 hour; water quench; rotary swaging; heat treat at 800 C for 1 hour,uniaxial,550,air,-1.0,,strain,False,False,1,1,0,1,0,1,0,0,0,0,component_016,0.0
124,58780.16072274912,231.69230769230768,0,,,Temperature-dependent cyclic deformation behavior of CoCrFeMnNi high-entropy alloy,2022,10.1016/j.ijfatigue.2022.106863,sn,multi-principal elements alloy,FCC,CoCrFeMnNi,Co20.0-Cr20.0-Fe20.0-Mn20.0-Ni20.0,Co:0.2|Cr:0.2|Fe:0.2|Mn:0.2|Ni:0.2,arc melt; drop cast; heat treat at 1200 C for 72 hour; water quench; rotary swaging; heat treat at 800 C for 1 hour,uniaxial,550,air,-1.0,,strain,False,False,1,1,0,1,0,1,0,0,0,0,component_016,0.0
126,94248.95147012724,207.1682444211492,0,293.1,625.6,High-cycle fatigue and tensile deformation behaviors of coarse-grained equiatomic CoCrFeMnNi high entropy alloy and unexpected hardening behavior during cyclic loading,2019,10.1016/j.intermet.2019.106486,sn,multi-principal elements alloy,FCC,CoCrFeMnNi,Co20.0-Cr20.0-Fe20.0-Mn20.0-Ni20.0,Co:0.2|Cr:0.2|Fe:0.2|Mn:0.2|Ni:0.2,vacuum induction melt; hot roll to 1.56 mm; heat treat at 1000 C for 24 hour,uniaxial,25,air,0.1,20.0,force,True,True,1,1,0,1,0,1,0,0,0,0,component_016,0.0
126,144343.64464544735,189.16413647808122,0,293.1,625.6,High-cycle fatigue and tensile deformation behaviors of coarse-grained equiatomic CoCrFeMnNi high entropy alloy and unexpected hardening behavior during cyclic loading,2019,10.1016/j.intermet.2019.106486,sn,multi-principal elements alloy,FCC,CoCrFeMnNi,Co20.0-Cr20.0-Fe20.0-Mn20.0-Ni20.0,Co:0.2|Cr:0.2|Fe:0.2|Mn:0.2|Ni:0.2,vacuum induction melt; hot roll to 1.56 mm; heat treat at 1000 C for 24 hour,uniaxial,25,air,0.1,20.0,force,True,True,1,1,0,1,0,1,0,0,0,0,component_016,0.0
126,179032.5295050284,180.15474796332364,0,293.1,625.6,High-cycle fatigue and tensile deformation behaviors of coarse-grained equiatomic CoCrFeMnNi high entropy alloy and unexpected hardening behavior during cyclic loading,2019,10.1016/j.intermet.2019.106486,sn,multi-principal elements alloy,FCC,CoCrFeMnNi,Co20.0-Cr20.0-Fe20.0-Mn20.0-Ni20.0,Co:0.2|Cr:0.2|Fe:0.2|Mn:0.2|Ni:0.2,vacuum induction melt; hot roll to 1.56 mm; heat treat at 1000 C for 24 hour,uniaxial,25,air,0.1,20.0,force,True,True,1,1,0,1,0,1,0,0,0,0,component_016,0.0
126,228064.20935815346,171.16666501442404,0,293.1,625.6,High-cycle fatigue and tensile deformation behaviors of coarse-grained equiatomic CoCrFeMnNi high entropy alloy and unexpected hardening behavior during cyclic loading,2019,10.1016/j.intermet.2019.106486,sn,multi-principal elements alloy,FCC,CoCrFeMnNi,Co20.0-Cr20.0-Fe20.0-Mn20.0-Ni20.0,Co:0.2|Cr:0.2|Fe:0.2|Mn:0.2|Ni:0.2,vacuum induction melt; hot roll to 1.56 mm; heat treat at 1000 C for 24 hour,uniaxial,25,air,0.1,20.0,force,True,True,1,1,0,1,0,1,0,0,0,0,component_016,0.0
126,349394.31126614497,162.08284179116313,0,293.1,625.6,High-cycle fatigue and tensile deformation behaviors of coarse-grained equiatomic CoCrFeMnNi high entropy alloy and unexpected hardening behavior during cyclic loading,2019,10.1016/j.intermet.2019.106486,sn,multi-principal elements alloy,FCC,CoCrFeMnNi,Co20.0-Cr20.0-Fe20.0-Mn20.0-Ni20.0,Co:0.2|Cr:0.2|Fe:0.2|Mn:0.2|Ni:0.2,vacuum induction melt; hot roll to 1.56 mm; heat treat at 1000 C for 24 hour,uniaxial,25,air,0.1,20.0,force,True,True,1,1,0,1,0,1,0,0,0,0,component_016,0.0
126,446187.7934055368,153.0938159864384,0,293.1,625.6,High-cycle fatigue and tensile deformation behaviors of coarse-grained equiatomic CoCrFeMnNi high entropy alloy and unexpected hardening behavior during cyclic loading,2019,10.1016/j.intermet.2019.106486,sn,multi-principal elements alloy,FCC,CoCrFeMnNi,Co20.0-Cr20.0-Fe20.0-Mn20.0-Ni20.0,Co:0.2|Cr:0.2|Fe:0.2|Mn:0.2|Ni:0.2,vacuum induction melt; hot roll to 1.56 mm; heat treat at 1000 C for 24 hour,uniaxial,25,air,0.1,20.0,force,True,True,1,1,0,1,0,1,0,0,0,0,component_016,0.0
126,600761.3960126162,143.78969387488831,0,293.1,625.6,High-cycle fatigue and tensile deformation behaviors of coarse-grained equiatomic CoCrFeMnNi high entropy alloy and unexpected hardening behavior during cyclic loading,2019,10.1016/j.intermet.2019.106486,sn,multi-principal elements alloy,FCC,CoCrFeMnNi,Co20.0-Cr20.0-Fe20.0-Mn20.0-Ni20.0,Co:0.2|Cr:0.2|Fe:0.2|Mn:0.2|Ni:0.2,vacuum induction melt; hot roll to 1.56 mm; heat treat at 1000 C for 24 hour,uniaxial,25,air,0.1,20.0,force,True,True,1,1,0,1,0,1,0,0,0,0,component_016,0.0
126,992623.9346437935,137.29894823798494,0,293.1,625.6,High-cycle fatigue and tensile deformation behaviors of coarse-grained equiatomic CoCrFeMnNi high entropy alloy and unexpected hardening behavior during cyclic loading,2019,10.1016/j.intermet.2019.106486,sn,multi-principal elements alloy,FCC,CoCrFeMnNi,Co20.0-Cr20.0-Fe20.0-Mn20.0-Ni20.0,Co:0.2|Cr:0.2|Fe:0.2|Mn:0.2|Ni:0.2,vacuum induction melt; hot roll to 1.56 mm; heat treat at 1000 C for 24 hour,uniaxial,25,air,0.1,20.0,force,True,True,1,1,0,1,0,1,0,0,0,0,component_016,0.0
126,9951815.411959248,125.93618779483677,1,293.1,625.6,High-cycle fatigue and tensile deformation behaviors of coarse-grained equiatomic CoCrFeMnNi high entropy alloy and unexpected hardening behavior during cyclic loading,2019,10.1016/j.intermet.2019.106486,sn,multi-principal elements alloy,FCC,CoCrFeMnNi,Co20.0-Cr20.0-Fe20.0-Mn20.0-Ni20.0,Co:0.2|Cr:0.2|Fe:0.2|Mn:0.2|Ni:0.2,vacuum induction melt; hot roll to 1.56 mm; heat treat at 1000 C for 24 hour,uniaxial,25,air,0.1,20.0,force,True,True,1,1,0,1,0,1,0,0,0,0,component_016,0.0
131,16986.82073476841,603.0391694603622,0,800.0,888.0,Fatigue behavior of CoCrFeMnNi high-entropy alloy under fully reversed cyclic deformation,2019,10.1016/j.jmst.2018.09.068,sn,multi-principal elements alloy,FCC,CoCrFeMnNi,Co20.0-Cr20.0-Fe20.0-Mn20.0-Ni20.0,Co:0.2|Cr:0.2|Fe:0.2|Mn:0.2|Ni:0.2,magnetic levitation melt; heat treat at 1100 C for 2 hour; hot forge at 1000 C to 30 mm; cold roll to 2.5 mm; heat treat at 675 C for 0.5 hour,uniaxial,25,air,-1.0,30.0,force,True,True,1,1,0,1,0,1,0,0,0,0,component_016,0.0
131,39500.70326738711,551.9916903688803,0,800.0,888.0,Fatigue behavior of CoCrFeMnNi high-entropy alloy under fully reversed cyclic deformation,2019,10.1016/j.jmst.2018.09.068,sn,multi-principal elements alloy,FCC,CoCrFeMnNi,Co20.0-Cr20.0-Fe20.0-Mn20.0-Ni20.0,Co:0.2|Cr:0.2|Fe:0.2|Mn:0.2|Ni:0.2,magnetic levitation melt; heat treat at 1100 C for 2 hour; hot forge at 1000 C to 30 mm; cold roll to 2.5 mm; heat treat at 675 C for 0.5 hour,uniaxial,25,air,-1.0,30.0,force,True,True,1,1,0,1,0,1,0,0,0,0,component_016,0.0
131,67122.53275907751,501.56550339977923,0,800.0,888.0,Fatigue behavior of CoCrFeMnNi high-entropy alloy under fully reversed cyclic deformation,2019,10.1016/j.jmst.2018.09.068,sn,multi-principal elements alloy,FCC,CoCrFeMnNi,Co20.0-Cr20.0-Fe20.0-Mn20.0-Ni20.0,Co:0.2|Cr:0.2|Fe:0.2|Mn:0.2|Ni:0.2,magnetic levitation melt; heat treat at 1100 C for 2 hour; hot forge at 1000 C to 30 mm; cold roll to 2.5 mm; heat treat at 675 C for 0.5 hour,uniaxial,25,air,-1.0,30.0,force,True,True,1,1,0,1,0,1,0,0,0,0,component_016,0.0
131,93146.24354416603,450.936524185678,0,800.0,888.0,Fatigue behavior of CoCrFeMnNi high-entropy alloy under fully reversed cyclic deformation,2019,10.1016/j.jmst.2018.09.068,sn,multi-principal elements alloy,FCC,CoCrFeMnNi,Co20.0-Cr20.0-Fe20.0-Mn20.0-Ni20.0,Co:0.2|Cr:0.2|Fe:0.2|Mn:0.2|Ni:0.2,magnetic levitation melt; heat treat at 1100 C for 2 hour; hot forge at 1000 C to 30 mm; cold roll to 2.5 mm; heat treat at 675 C for 0.5 hour,uniaxial,25,air,-1.0,30.0,force,True,True,1,1,0,1,0,1,0,0,0,0,component_016,0.0
131,228099.65307427038,400.96235722704984,0,800.0,888.0,Fatigue behavior of CoCrFeMnNi high-entropy alloy under fully reversed cyclic deformation,2019,10.1016/j.jmst.2018.09.068,sn,multi-principal elements alloy,FCC,CoCrFeMnNi,Co20.0-Cr20.0-Fe20.0-Mn20.0-Ni20.0,Co:0.2|Cr:0.2|Fe:0.2|Mn:0.2|Ni:0.2,magnetic levitation melt; heat treat at 1100 C for 2 hour; hot forge at 1000 C to 30 mm; cold roll to 2.5 mm; heat treat at 675 C for 0.5 hour,uniaxial,25,air,-1.0,30.0,force,True,True,1,1,0,1,0,1,0,0,0,0,component_016,0.0
131,371484.6510559432,350.77104030579835,0,800.0,888.0,Fatigue behavior of CoCrFeMnNi high-entropy alloy under fully reversed cyclic deformation,2019,10.1016/j.jmst.2018.09.068,sn,multi-principal elements alloy,FCC,CoCrFeMnNi,Co20.0-Cr20.0-Fe20.0-Mn20.0-Ni20.0,Co:0.2|Cr:0.2|Fe:0.2|Mn:0.2|Ni:0.2,magnetic levitation melt; heat treat at 1100 C for 2 hour; hot forge at 1000 C to 30 mm; cold roll to 2.5 mm; heat treat at 675 C for 0.5 hour,uniaxial,25,air,-1.0,30.0,force,True,True,1,1,0,1,0,1,0,0,0,0,component_016,0.0
131,742531.6055224901,300.981443594311,0,800.0,888.0,Fatigue behavior of CoCrFeMnNi high-entropy alloy under fully reversed cyclic deformation,2019,10.1016/j.jmst.2018.09.068,sn,multi-principal elements alloy,FCC,CoCrFeMnNi,Co20.0-Cr20.0-Fe20.0-Mn20.0-Ni20.0,Co:0.2|Cr:0.2|Fe:0.2|Mn:0.2|Ni:0.2,magnetic levitation melt; heat treat at 1100 C for 2 hour; hot forge at 1000 C to 30 mm; cold roll to 2.5 mm; heat treat at 675 C for 0.5 hour,uniaxial,25,air,-1.0,30.0,force,True,True,1,1,0,1,0,1,0,0,0,0,component_016,0.0
131,9981335.141632123,300.47070476916895,1,800.0,888.0,Fatigue behavior of CoCrFeMnNi high-entropy alloy under fully reversed cyclic deformation,2019,10.1016/j.jmst.2018.09.068,sn,multi-principal elements alloy,FCC,CoCrFeMnNi,Co20.0-Cr20.0-Fe20.0-Mn20.0-Ni20.0,Co:0.2|Cr:0.2|Fe:0.2|Mn:0.2|Ni:0.2,magnetic levitation melt; heat treat at 1100 C for 2 hour; hot forge at 1000 C to 30 mm; cold roll to 2.5 mm; heat treat at 675 C for 0.5 hour,uniaxial,25,air,-1.0,30.0,force,True,True,1,1,0,1,0,1,0,0,0,0,component_016,0.0
131,9987516.208731977,279.95269586993146,1,800.0,888.0,Fatigue behavior of CoCrFeMnNi high-entropy alloy under fully reversed cyclic deformation,2019,10.1016/j.jmst.2018.09.068,sn,multi-principal elements alloy,FCC,CoCrFeMnNi,Co20.0-Cr20.0-Fe20.0-Mn20.0-Ni20.0,Co:0.2|Cr:0.2|Fe:0.2|Mn:0.2|Ni:0.2,magnetic levitation melt; heat treat at 1100 C for 2 hour; hot forge at 1000 C to 30 mm; cold roll to 2.5 mm; heat treat at 675 C for 0.5 hour,uniaxial,25,air,-1.0,30.0,force,True,True,1,1,0,1,0,1,0,0,0,0,component_016,0.0
132,10958.737795756308,289.8437530526415,0,300.0,676.0,Fatigue behavior of CoCrFeMnNi high-entropy alloy under fully reversed cyclic deformation,2019,10.1016/j.jmst.2018.09.068,sn,multi-principal elements alloy,FCC,CoCrFeMnNi,Co20.0-Cr20.0-Fe20.0-Mn20.0-Ni20.0,Co:0.2|Cr:0.2|Fe:0.2|Mn:0.2|Ni:0.2,magnetic levitation melt; heat treat at 1100 C for 2 hour; hot forge at 1000 C to 30 mm; cold roll to 2.5 mm; heat treat at 1000 C for 2 hour,uniaxial,25,air,-1.0,30.0,force,True,True,1,1,0,1,0,1,0,0,0,0,component_016,0.0
132,46162.70767788381,279.73446489966466,0,300.0,676.0,Fatigue behavior of CoCrFeMnNi high-entropy alloy under fully reversed cyclic deformation,2019,10.1016/j.jmst.2018.09.068,sn,multi-principal elements alloy,FCC,CoCrFeMnNi,Co20.0-Cr20.0-Fe20.0-Mn20.0-Ni20.0,Co:0.2|Cr:0.2|Fe:0.2|Mn:0.2|Ni:0.2,magnetic levitation melt; heat treat at 1100 C for 2 hour; hot forge at 1000 C to 30 mm; cold roll to 2.5 mm; heat treat at 1000 C for 2 hour,uniaxial,25,air,-1.0,30.0,force,True,True,1,1,0,1,0,1,0,0,0,0,component_016,0.0
132,179932.6491643598,270.26007442578737,0,300.0,676.0,Fatigue behavior of CoCrFeMnNi high-entropy alloy under fully reversed cyclic deformation,2019,10.1016/j.jmst.2018.09.068,sn,multi-principal elements alloy,FCC,CoCrFeMnNi,Co20.0-Cr20.0-Fe20.0-Mn20.0-Ni20.0,Co:0.2|Cr:0.2|Fe:0.2|Mn:0.2|Ni:0.2,magnetic levitation melt; heat treat at 1100 C for 2 hour; hot forge at 1000 C to 30 mm; cold roll to 2.5 mm; heat treat at 1000 C for 2 hour,uniaxial,25,air,-1.0,30.0,force,True,True,1,1,0,1,0,1,0,0,0,0,component_016,0.0
132,801486.3174543886,249.87464493450565,0,300.0,676.0,Fatigue behavior of CoCrFeMnNi high-entropy alloy under fully reversed cyclic deformation,2019,10.1016/j.jmst.2018.09.068,sn,multi-principal elements alloy,FCC,CoCrFeMnNi,Co20.0-Cr20.0-Fe20.0-Mn20.0-Ni20.0,Co:0.2|Cr:0.2|Fe:0.2|Mn:0.2|Ni:0.2,magnetic levitation melt; heat treat at 1100 C for 2 hour; hot forge at 1000 C to 30 mm; cold roll to 2.5 mm; heat treat at 1000 C for 2 hour,uniaxial,25,air,-1.0,30.0,force,True,True,1,1,0,1,0,1,0,0,0,0,component_016,0.0
132,1146177.514515974,229.85958439495357,0,300.0,676.0,Fatigue behavior of CoCrFeMnNi high-entropy alloy under fully reversed cyclic deformation,2019,10.1016/j.jmst.2018.09.068,sn,multi-principal elements alloy,FCC,CoCrFeMnNi,Co20.0-Cr20.0-Fe20.0-Mn20.0-Ni20.0,Co:0.2|Cr:0.2|Fe:0.2|Mn:0.2|Ni:0.2,magnetic levitation melt; heat treat at 1100 C for 2 hour; hot forge at 1000 C to 30 mm; cold roll to 2.5 mm; heat treat at 1000 C for 2 hour,uniaxial,25,air,-1.0,30.0,force,True,True,1,1,0,1,0,1,0,0,0,0,component_016,0.0
132,3669039.902219601,211.01785348026118,0,300.0,676.0,Fatigue behavior of CoCrFeMnNi high-entropy alloy under fully reversed cyclic deformation,2019,10.1016/j.jmst.2018.09.068,sn,multi-principal elements alloy,FCC,CoCrFeMnNi,Co20.0-Cr20.0-Fe20.0-Mn20.0-Ni20.0,Co:0.2|Cr:0.2|Fe:0.2|Mn:0.2|Ni:0.2,magnetic levitation melt; heat treat at 1100 C for 2 hour; hot forge at 1000 C to 30 mm; cold roll to 2.5 mm; heat treat at 1000 C for 2 hour,uniaxial,25,air,-1.0,30.0,force,True,True,1,1,0,1,0,1,0,0,0,0,component_016,0.0
132,8032704.23767865,199.5326809431956,0,300.0,676.0,Fatigue behavior of CoCrFeMnNi high-entropy alloy under fully reversed cyclic deformation,2019,10.1016/j.jmst.2018.09.068,sn,multi-principal elements alloy,FCC,CoCrFeMnNi,Co20.0-Cr20.0-Fe20.0-Mn20.0-Ni20.0,Co:0.2|Cr:0.2|Fe:0.2|Mn:0.2|Ni:0.2,magnetic levitation melt; heat treat at 1100 C for 2 hour; hot forge at 1000 C to 30 mm; cold roll to 2.5 mm; heat treat at 1000 C for 2 hour,uniaxial,25,air,-1.0,30.0,force,True,True,1,1,0,1,0,1,0,0,0,0,component_016,0.0
132,9941993.27607703,189.64537166171206,1,300.0,676.0,Fatigue behavior of CoCrFeMnNi high-entropy alloy under fully reversed cyclic deformation,2019,10.1016/j.jmst.2018.09.068,sn,multi-principal elements alloy,FCC,CoCrFeMnNi,Co20.0-Cr20.0-Fe20.0-Mn20.0-Ni20.0,Co:0.2|Cr:0.2|Fe:0.2|Mn:0.2|Ni:0.2,magnetic levitation melt; heat treat at 1100 C for 2 hour; hot forge at 1000 C to 30 mm; cold roll to 2.5 mm; heat treat at 1000 C for 2 hour,uniaxial,25,air,-1.0,30.0,force,True,True,1,1,0,1,0,1,0,0,0,0,component_016,0.0
138,5047.816010575823,164.14751572809575,0,159.0,362.0,Fatigue behaviour of a laser beam welded CoCrFeNiMn-type high entropy alloy,2019,10.1016/j.msea.2019.138358,sn,multi-principal elements alloy,FCC,CoCrFeNiMn,Co20.0-Cr20.0-Fe20.0-Mn20.0-Ni20.0,Co:0.2|Cr:0.2|Fe:0.2|Mn:0.2|Ni:0.2,thermite-type self-propagating high-temperature synthesis,uniaxial,25,air,0.1,,force,True,True,0,0,0,0,0,1,0,0,0,0,component_016,0.0
138,46900.033687664705,146.21148486272114,0,159.0,362.0,Fatigue behaviour of a laser beam welded CoCrFeNiMn-type high entropy alloy,2019,10.1016/j.msea.2019.138358,sn,multi-principal elements alloy,FCC,CoCrFeNiMn,Co20.0-Cr20.0-Fe20.0-Mn20.0-Ni20.0,Co:0.2|Cr:0.2|Fe:0.2|Mn:0.2|Ni:0.2,thermite-type self-propagating high-temperature synthesis,uniaxial,25,air,0.1,,force,True,True,0,0,0,0,0,1,0,0,0,0,component_016,0.0
