Repository: Yang1Bai/collective-exp-data-index

# Analysis result policy

This directory versions compact scientific results: JSON summaries, decision
records, checksums, independent-verification reports, small contrast tables,
and figure source data. Large row-level predictions, repeated bootstrap draws,
model checkpoints, embeddings, and scheduler archives are excluded from Git
because they are deterministic intermediates and can exceed GitHub's file-size
limits.

The code, frozen designs, environment specifications, input hashes, and compact
verification outputs required to reconstruct those intermediates remain in the
repository. The public attempt index is

File: analysis/results/strength_fatigue_formal_target_release.csv (part 7 of 7)
dataset_id,life_cycles,stress_amplitude_mpa,runout,measured_yield_strength_mpa,measured_ultimate_tensile_strength_mpa,title,publication_year,doi,fatigue_type,material_type,atomic_structure,material_name,composition_raw,composition_key,processing_raw,fatigue_test_type,fatigue_temperature_c,fatigue_environment,load_ratio,frequency_hz,load_control,has_yield_strength_mpa,has_ultimate_tensile_strength_mpa,process_cast_or_melt,process_wrought,process_powder,process_heat_treated,process_additive,phase_fcc,phase_bcc,phase_hcp,phase_amorphous,phase_multiphase,provenance_chemistry_component,nearest_borg_l1
152,1729070.8763605088,260.3795031811975,0,,,Effect of grain size on fatigue limit in CrMnFeCoNi high-entropy alloy fabricated by spark plasma sintering under four-point bending,2022,10.1016/j.msea.2022.144121,sn,multi-principal elements alloy,FCC,CrMnFeCoNi,Co20.0-Cr20.0-Fe20.0-Mn20.0-Ni20.0,Co:0.2|Cr:0.2|Fe:0.2|Mn:0.2|Ni:0.2,spark plasma sinter at 950 C,4-point bending,25,air,0.1,10.0,force,False,False,0,0,1,0,0,1,0,0,0,0,component_016,0.0
152,3936247.679168146,240.49314411079112,0,,,Effect of grain size on fatigue limit in CrMnFeCoNi high-entropy alloy fabricated by spark plasma sintering under four-point bending,2022,10.1016/j.msea.2022.144121,sn,multi-principal elements alloy,FCC,CrMnFeCoNi,Co20.0-Cr20.0-Fe20.0-Mn20.0-Ni20.0,Co:0.2|Cr:0.2|Fe:0.2|Mn:0.2|Ni:0.2,spark plasma sinter at 950 C,4-point bending,25,air,0.1,10.0,force,False,False,0,0,1,0,0,1,0,0,0,0,component_016,0.0
152,19689446.901042327,215.78643905114498,1,,,Effect of grain size on fatigue limit in CrMnFeCoNi high-entropy alloy fabricated by spark plasma sintering under four-point bending,2022,10.1016/j.msea.2022.144121,sn,multi-principal elements alloy,FCC,CrMnFeCoNi,Co20.0-Cr20.0-Fe20.0-Mn20.0-Ni20.0,Co:0.2|Cr:0.2|Fe:0.2|Mn:0.2|Ni:0.2,spark plasma sinter at 950 C,4-point bending,25,air,0.1,10.0,force,False,False,0,0,1,0,0,1,0,0,0,0,component_016,0.0
153,415956.2163071843,278.0748663101604,0,,,Effect of grain size on fatigue limit in CrMnFeCoNi high-entropy alloy fabricated by spark plasma sintering under four-point bending,2022,10.1016/j.msea.2022.144121,sn,multi-principal elements alloy,FCC,CrMnFeCoNi,Co20.0-Cr20.0-Fe20.0-Mn20.0-Ni20.0,Co:0.2|Cr:0.2|Fe:0.2|Mn:0.2|Ni:0.2,spark plasma sinter at 950 C,4-point bending,25,air,0.1,10.0,force,False,False,0,0,1,0,0,1,0,0,0,0,component_016,0.0
153,814500.7405651412,267.25435348964754,0,,,Effect of grain size on fatigue limit in CrMnFeCoNi high-entropy alloy fabricated by spark plasma sintering under four-point bending,2022,10.1016/j.msea.2022.144121,sn,multi-principal elements alloy,FCC,CrMnFeCoNi,Co20.0-Cr20.0-Fe20.0-Mn20.0-Ni20.0,Co:0.2|Cr:0.2|Fe:0.2|Mn:0.2|Ni:0.2,spark plasma sinter at 950 C,4-point bending,25,air,0.1,10.0,force,False,False,0,0,1,0,0,1,0,0,0,0,component_016,0.0
153,1429888.5805952207,220.2664884135472,0,,,Effect of grain size on fatigue limit in CrMnFeCoNi high-entropy alloy fabricated by spark plasma sintering under four-point bending,2022,10.1016/j.msea.2022.144121,sn,multi-principal elements alloy,FCC,CrMnFeCoNi,Co20.0-Cr20.0-Fe20.0-Mn20.0-Ni20.0,Co:0.2|Cr:0.2|Fe:0.2|Mn:0.2|Ni:0.2,spark plasma sinter at 950 C,4-point bending,25,air,0.1,10.0,force,False,False,0,0,1,0,0,1,0,0,0,0,component_016,0.0
153,1500808.8836097838,251.45303557272402,0,,,Effect of grain size on fatigue limit in CrMnFeCoNi high-entropy alloy fabricated by spark plasma sintering under four-point bending,2022,10.1016/j.msea.2022.144121,sn,multi-principal elements alloy,FCC,CrMnFeCoNi,Co20.0-Cr20.0-Fe20.0-Mn20.0-Ni20.0,Co:0.2|Cr:0.2|Fe:0.2|Mn:0.2|Ni:0.2,spark plasma sinter at 950 C,4-point bending,25,air,0.1,10.0,force,False,False,0,0,1,0,0,1,0,0,0,0,component_016,0.0
153,2242186.3446141216,235.0190593720006,0,,,Effect of grain size on fatigue limit in CrMnFeCoNi high-entropy alloy fabricated by spark plasma sintering under four-point bending,2022,10.1016/j.msea.2022.144121,sn,multi-principal elements alloy,FCC,CrMnFeCoNi,Co20.0-Cr20.0-Fe20.0-Mn20.0-Ni20.0,Co:0.2|Cr:0.2|Fe:0.2|Mn:0.2|Ni:0.2,spark plasma sinter at 950 C,4-point bending,25,air,0.1,10.0,force,False,False,0,0,1,0,0,1,0,0,0,0,component_016,0.0
153,111437207.29317543,210.43144110791167,1,,,Effect of grain size on fatigue limit in CrMnFeCoNi high-entropy alloy fabricated by spark plasma sintering under four-point bending,2022,10.1016/j.msea.2022.144121,sn,multi-principal elements alloy,FCC,CrMnFeCoNi,Co20.0-Cr20.0-Fe20.0-Mn20.0-Ni20.0,Co:0.2|Cr:0.2|Fe:0.2|Mn:0.2|Ni:0.2,spark plasma sinter at 950 C,4-point bending,25,air,0.1,10.0,force,False,False,0,0,1,0,0,1,0,0,0,0,component_016,0.0
156,847732.7622666918,279.6417281348788,0,254.0,585.0,Small fatigue crack growth in a high entropy alloy,2018,10.1016/j.prostr.2018.12.224,sn,multi-principal elements alloy,FCC,Fe20Cr20Ni20Mn20Co20,Co20.0-Cr20.0-Fe20.0-Mn20.0-Ni20.0,Co:0.2|Cr:0.2|Fe:0.2|Mn:0.2|Ni:0.2,,rotating bending fatigue,25,air,-1.0,30.0,force,True,True,0,0,0,0,0,1,0,0,0,0,component_016,0.0
156,1140047.135545246,269.3788052200697,0,254.0,585.0,Small fatigue crack growth in a high entropy alloy,2018,10.1016/j.prostr.2018.12.224,sn,multi-principal elements alloy,FCC,Fe20Cr20Ni20Mn20Co20,Co20.0-Cr20.0-Fe20.0-Mn20.0-Ni20.0,Co:0.2|Cr:0.2|Fe:0.2|Mn:0.2|Ni:0.2,,rotating bending fatigue,25,air,-1.0,30.0,force,True,True,0,0,0,0,0,1,0,0,0,0,component_016,0.0
156,1615191.3198137956,259.5382824714009,0,254.0,585.0,Small fatigue crack growth in a high entropy alloy,2018,10.1016/j.prostr.2018.12.224,sn,multi-principal elements alloy,FCC,Fe20Cr20Ni20Mn20Co20,Co20.0-Cr20.0-Fe20.0-Mn20.0-Ni20.0,Co:0.2|Cr:0.2|Fe:0.2|Mn:0.2|Ni:0.2,,rotating bending fatigue,25,air,-1.0,30.0,force,True,True,0,0,0,0,0,1,0,0,0,0,component_016,0.0
156,1939433.129055961,259.3999837886034,0,254.0,585.0,Small fatigue crack growth in a high entropy alloy,2018,10.1016/j.prostr.2018.12.224,sn,multi-principal elements alloy,FCC,Fe20Cr20Ni20Mn20Co20,Co20.0-Cr20.0-Fe20.0-Mn20.0-Ni20.0,Co:0.2|Cr:0.2|Fe:0.2|Mn:0.2|Ni:0.2,,rotating bending fatigue,25,air,-1.0,30.0,force,True,True,0,0,0,0,0,1,0,0,0,0,component_016,0.0
156,10306788.389963565,229.56796628029505,1,254.0,585.0,Small fatigue crack growth in a high entropy alloy,2018,10.1016/j.prostr.2018.12.224,sn,multi-principal elements alloy,FCC,Fe20Cr20Ni20Mn20Co20,Co20.0-Cr20.0-Fe20.0-Mn20.0-Ni20.0,Co:0.2|Cr:0.2|Fe:0.2|Mn:0.2|Ni:0.2,,rotating bending fatigue,25,air,-1.0,30.0,force,True,True,0,0,0,0,0,1,0,0,0,0,component_016,0.0
156,10306788.389963565,249.54689146469968,1,254.0,585.0,Small fatigue crack growth in a high entropy alloy,2018,10.1016/j.prostr.2018.12.224,sn,multi-principal elements alloy,FCC,Fe20Cr20Ni20Mn20Co20,Co20.0-Cr20.0-Fe20.0-Mn20.0-Ni20.0,Co:0.2|Cr:0.2|Fe:0.2|Mn:0.2|Ni:0.2,,rotating bending fatigue,25,air,-1.0,30.0,force,True,True,0,0,0,0,0,1,0,0,0,0,component_016,0.0
162,185600.69263275684,583.7106520840035,0,,,Fatigue Behaviour and Crack Initiation in CoCrFeNiMn High-Entropy Alloy Processed by Powder Metallurgy,2019,10.3390/met9101110,sn,multi-principal elements alloy,FCC,CoCrFeNiMn,Co20.0-Cr20.0-Fe20.0-Mn20.0-Ni20.0,Co:0.2|Cr:0.2|Fe:0.2|Mn:0.2|Ni:0.2,spark plasma sinter at 1150 C for 0.083 hour,3-point bending,25,air,0.1,20.0,force,False,False,0,0,1,0,0,1,0,0,0,0,component_016,0.0
162,192610.66814178944,540.6317494600432,0,,,Fatigue Behaviour and Crack Initiation in CoCrFeNiMn High-Entropy Alloy Processed by Powder Metallurgy,2019,10.3390/met9101110,sn,multi-principal elements alloy,FCC,CoCrFeNiMn,Co20.0-Cr20.0-Fe20.0-Mn20.0-Ni20.0,Co:0.2|Cr:0.2|Fe:0.2|Mn:0.2|Ni:0.2,spark plasma sinter at 1150 C for 0.083 hour,3-point bending,25,air,0.1,20.0,force,False,False,0,0,1,0,0,1,0,0,0,0,component_016,0.0
162,225025.43211266995,585.5345572354212,0,,,Fatigue Behaviour and Crack Initiation in CoCrFeNiMn High-Entropy Alloy Processed by Powder Metallurgy,2019,10.3390/met9101110,sn,multi-principal elements alloy,FCC,CoCrFeNiMn,Co20.0-Cr20.0-Fe20.0-Mn20.0-Ni20.0,Co:0.2|Cr:0.2|Fe:0.2|Mn:0.2|Ni:0.2,spark plasma sinter at 1150 C for 0.083 hour,3-point bending,25,air,0.1,20.0,force,False,False,0,0,1,0,0,1,0,0,0,0,component_016,0.0
162,334441.9708735887,561.2600209065125,0,,,Fatigue Behaviour and Crack Initiation in CoCrFeNiMn High-Entropy Alloy Processed by Powder Metallurgy,2019,10.3390/met9101110,sn,multi-principal elements alloy,FCC,CoCrFeNiMn,Co20.0-Cr20.0-Fe20.0-Mn20.0-Ni20.0,Co:0.2|Cr:0.2|Fe:0.2|Mn:0.2|Ni:0.2,spark plasma sinter at 1150 C for 0.083 hour,3-point bending,25,air,0.1,20.0,force,False,False,0,0,1,0,0,1,0,0,0,0,component_016,0.0
162,357510.04499145766,515.6794236948849,0,,,Fatigue Behaviour and Crack Initiation in CoCrFeNiMn High-Entropy Alloy Processed by Powder Metallurgy,2019,10.3390/met9101110,sn,multi-principal elements alloy,FCC,CoCrFeNiMn,Co20.0-Cr20.0-Fe20.0-Mn20.0-Ni20.0,Co:0.2|Cr:0.2|Fe:0.2|Mn:0.2|Ni:0.2,spark plasma sinter at 1150 C for 0.083 hour,3-point bending,25,air,0.1,20.0,force,False,False,0,0,1,0,0,1,0,0,0,0,component_016,0.0
162,556580.271667161,539.2710583153348,0,,,Fatigue Behaviour and Crack Initiation in CoCrFeNiMn High-Entropy Alloy Processed by Powder Metallurgy,2019,10.3390/met9101110,sn,multi-principal elements alloy,FCC,CoCrFeNiMn,Co20.0-Cr20.0-Fe20.0-Mn20.0-Ni20.0,Co:0.2|Cr:0.2|Fe:0.2|Mn:0.2|Ni:0.2,spark plasma sinter at 1150 C for 0.083 hour,3-point bending,25,air,0.1,20.0,force,False,False,0,0,1,0,0,1,0,0,0,0,component_016,0.0
162,615218.3321197929,517.5,0,,,Fatigue Behaviour and Crack Initiation in CoCrFeNiMn High-Entropy Alloy Processed by Powder Metallurgy,2019,10.3390/met9101110,sn,multi-principal elements alloy,FCC,CoCrFeNiMn,Co20.0-Cr20.0-Fe20.0-Mn20.0-Ni20.0,Co:0.2|Cr:0.2|Fe:0.2|Mn:0.2|Ni:0.2,spark plasma sinter at 1150 C for 0.083 hour,3-point bending,25,air,0.1,20.0,force,False,False,0,0,1,0,0,1,0,0,0,0,component_016,0.0
162,9825968.626090366,494.97825884698426,1,,,Fatigue Behaviour and Crack Initiation in CoCrFeNiMn High-Entropy Alloy Processed by Powder Metallurgy,2019,10.3390/met9101110,sn,multi-principal elements alloy,FCC,CoCrFeNiMn,Co20.0-Cr20.0-Fe20.0-Mn20.0-Ni20.0,Co:0.2|Cr:0.2|Fe:0.2|Mn:0.2|Ni:0.2,spark plasma sinter at 1150 C for 0.083 hour,3-point bending,25,air,0.1,20.0,force,False,False,0,0,1,0,0,1,0,0,0,0,component_016,0.0
163,71263.82147510225,587.2480201583874,0,,,Fatigue Behaviour and Crack Initiation in CoCrFeNiMn High-Entropy Alloy Processed by Powder Metallurgy,2019,10.3390/met9101110,sn,multi-principal elements alloy,FCC,CoCrFeNiMn,Co20.0-Cr20.0-Fe20.0-Mn20.0-Ni20.0,Co:0.2|Cr:0.2|Fe:0.2|Mn:0.2|Ni:0.2,spark plasma sinter at 1150 C for 0.167 hour,3-point bending,25,air,0.1,20.0,force,False,False,0,0,1,0,0,1,0,0,0,0,component_016,0.0
163,121698.64703300406,586.6718896450549,0,,,Fatigue Behaviour and Crack Initiation in CoCrFeNiMn High-Entropy Alloy Processed by Powder Metallurgy,2019,10.3390/met9101110,sn,multi-principal elements alloy,FCC,CoCrFeNiMn,Co20.0-Cr20.0-Fe20.0-Mn20.0-Ni20.0,Co:0.2|Cr:0.2|Fe:0.2|Mn:0.2|Ni:0.2,spark plasma sinter at 1150 C for 0.167 hour,3-point bending,25,air,0.1,20.0,force,False,False,0,0,1,0,0,1,0,0,0,0,component_016,0.0
163,128375.26241850755,542.6727861771058,0,,,Fatigue Behaviour and Crack Initiation in CoCrFeNiMn High-Entropy Alloy Processed by Powder Metallurgy,2019,10.3390/met9101110,sn,multi-principal elements alloy,FCC,CoCrFeNiMn,Co20.0-Cr20.0-Fe20.0-Mn20.0-Ni20.0,Co:0.2|Cr:0.2|Fe:0.2|Mn:0.2|Ni:0.2,spark plasma sinter at 1150 C for 0.167 hour,3-point bending,25,air,0.1,20.0,force,False,False,0,0,1,0,0,1,0,0,0,0,component_016,0.0
163,163920.8812039404,496.40928725701946,0,,,Fatigue Behaviour and Crack Initiation in CoCrFeNiMn High-Entropy Alloy Processed by Powder Metallurgy,2019,10.3390/met9101110,sn,multi-principal elements alloy,FCC,CoCrFeNiMn,Co20.0-Cr20.0-Fe20.0-Mn20.0-Ni20.0,Co:0.2|Cr:0.2|Fe:0.2|Mn:0.2|Ni:0.2,spark plasma sinter at 1150 C for 0.167 hour,3-point bending,25,air,0.1,20.0,force,False,False,0,0,1,0,0,1,0,0,0,0,component_016,0.0
163,348964.17317197483,541.3120950323975,0,,,Fatigue Behaviour and Crack Initiation in CoCrFeNiMn High-Entropy Alloy Processed by Powder Metallurgy,2019,10.3390/met9101110,sn,multi-principal elements alloy,FCC,CoCrFeNiMn,Co20.0-Cr20.0-Fe20.0-Mn20.0-Ni20.0,Co:0.2|Cr:0.2|Fe:0.2|Mn:0.2|Ni:0.2,spark plasma sinter at 1150 C for 0.167 hour,3-point bending,25,air,0.1,20.0,force,False,False,0,0,1,0,0,1,0,0,0,0,component_016,0.0
163,718601.5045981857,539.6219528798728,0,,,Fatigue Behaviour and Crack Initiation in CoCrFeNiMn High-Entropy Alloy Processed by Powder Metallurgy,2019,10.3390/met9101110,sn,multi-principal elements alloy,FCC,CoCrFeNiMn,Co20.0-Cr20.0-Fe20.0-Mn20.0-Ni20.0,Co:0.2|Cr:0.2|Fe:0.2|Mn:0.2|Ni:0.2,spark plasma sinter at 1150 C for 0.167 hour,3-point bending,25,air,0.1,20.0,force,False,False,0,0,1,0,0,1,0,0,0,0,component_016,0.0
163,734619.380406031,475.3185745140389,0,,,Fatigue Behaviour and Crack Initiation in CoCrFeNiMn High-Entropy Alloy Processed by Powder Metallurgy,2019,10.3390/met9101110,sn,multi-principal elements alloy,FCC,CoCrFeNiMn,Co20.0-Cr20.0-Fe20.0-Mn20.0-Ni20.0,Co:0.2|Cr:0.2|Fe:0.2|Mn:0.2|Ni:0.2,spark plasma sinter at 1150 C for 0.167 hour,3-point bending,25,air,0.1,20.0,force,False,False,0,0,1,0,0,1,0,0,0,0,component_016,0.0
163,917761.050891053,498.45032397408215,0,,,Fatigue Behaviour and Crack Initiation in CoCrFeNiMn High-Entropy Alloy Processed by Powder Metallurgy,2019,10.3390/met9101110,sn,multi-principal elements alloy,FCC,CoCrFeNiMn,Co20.0-Cr20.0-Fe20.0-Mn20.0-Ni20.0,Co:0.2|Cr:0.2|Fe:0.2|Mn:0.2|Ni:0.2,spark plasma sinter at 1150 C for 0.167 hour,3-point bending,25,air,0.1,20.0,force,False,False,0,0,1,0,0,1,0,0,0,0,component_016,0.0
163,1560965.6191275008,496.1921000166141,0,,,Fatigue Behaviour and Crack Initiation in CoCrFeNiMn High-Entropy Alloy Processed by Powder Metallurgy,2019,10.3390/met9101110,sn,multi-principal elements alloy,FCC,CoCrFeNiMn,Co20.0-Cr20.0-Fe20.0-Mn20.0-Ni20.0,Co:0.2|Cr:0.2|Fe:0.2|Mn:0.2|Ni:0.2,spark plasma sinter at 1150 C for 0.167 hour,3-point bending,25,air,0.1,20.0,force,False,False,0,0,1,0,0,1,0,0,0,0,component_016,0.0
163,9746257.447227102,473.975412234422,1,,,Fatigue Behaviour and Crack Initiation in CoCrFeNiMn High-Entropy Alloy Processed by Powder Metallurgy,2019,10.3390/met9101110,sn,multi-principal elements alloy,FCC,CoCrFeNiMn,Co20.0-Cr20.0-Fe20.0-Mn20.0-Ni20.0,Co:0.2|Cr:0.2|Fe:0.2|Mn:0.2|Ni:0.2,spark plasma sinter at 1150 C for 0.167 hour,3-point bending,25,air,0.1,20.0,force,False,False,0,0,1,0,0,1,0,0,0,0,component_016,0.0
163,9841049.2382699,450.08300276698174,1,,,Fatigue Behaviour and Crack Initiation in CoCrFeNiMn High-Entropy Alloy Processed by Powder Metallurgy,2019,10.3390/met9101110,sn,multi-principal elements alloy,FCC,CoCrFeNiMn,Co20.0-Cr20.0-Fe20.0-Mn20.0-Ni20.0,Co:0.2|Cr:0.2|Fe:0.2|Mn:0.2|Ni:0.2,spark plasma sinter at 1150 C for 0.167 hour,3-point bending,25,air,0.1,20.0,force,False,False,0,0,1,0,0,1,0,0,0,0,component_016,0.0
